Repository: berkeayyildizli/ENS_Graduation_Project

# Anomaly Detection in Directed Energy Deposition (DED) Processes Using Thermal Images

**ENS 491-492 Graduation Project – Group #121**

### 👥 Team Members

- [Berke Ayyıldızlı](https://www.linkedin.com/in/berkeayyildizli/)
- [Beyza Balota](https://www.linkedin.com/in/beyza-balota/)  <!-- Replace with actual URL if different -->
- [Kerem Tatari](https://www.linkedin.com/in/kerem-tatari/)  <!-- Replace with actual URL if different -->

Supervisors: Mustafa Ünel, Shawqi Mohammed Farea  
Sabancı University – 2025

---

## 🧠 Overview

This project presents a **modular, interpretable machine learning framework** for detecting **porosity-related anomalies** in **Directed Energy Deposition (DED)** processes using **thermal imaging**.

We applied and compared **supervised**, **semi-supervised**, and **unsupervised** models on a real-world thermal dataset, addressing challenges like **high class imbalance**, **sparse annotations**, and **image noise**.

---

## 📁 Project Structure

```bash
├── models/
│   ├── random_forest.ipynb
│   ├── xgboost_model.ipynb
│   ├── cnn_model.ipynb
│   ├── oneclass_svm.ipynb
│   ├── isolation_forest.ipynb
│   ├── autoencoder.ipynb
│   └── dbscan.py
├── preprocessing/
│   ├── eda.ipynb
│   ├── excel_converter.ipynb
│   ├── feature_extraction.ipynb
│   ├── renamer.ipynb
│   ├── row_Column_Remover.ipynb
│   └── thermal_geometric_feature_extraction.ipynb
├── docs/
│   └── ENS_492_Final_Report_Group_121.pdf
│   ├── DED_anomaly_detection_conference_paper2_v1.pdf
├── requirements.txt
└── README.md
```

---

## 📸 Dataset

- **Source**: [Harvard Dataverse – Thermal-Porosity Characterization Dataset](https://doi.org/10.7910/DVN/BWHYEH)
- **Material**: Ti–6Al–4V thin-walled structures
- **Process**: Laser Engineered Net Shaping (LENS)
- **Size**: 1564 Thermal Frames 
- **Defect Rate**: ~4.5% defective (highly imbalanced)

---

## 🛠️ Methodology

### 🔄 Preprocessing
- Header removal and missing value imputation
- Min-Max normalization ([0,1] scale)
- **Statistical feature extraction** (e.g., IQR, mean, std, quartiles)
- **Geometric feature extraction** (e.g., blob area, eccentricity)
- SMOTE oversampling for minority class balancing

### 🧪 Models Implemented

| Category | Model | Features Used |
|---------|-------|----------------|
| **Supervised** | Random Forest, XGBoost | 11 statistical features |
|  | CNN | Raw image pixels |
| **Semi-Supervised** | One-Class SVM, Isolation Forest | Top 5 statistical features |
| **Unsupervised** | Autoencoder, DBSCAN | Raw images / top features |

---

## 📊 Results

### 🔵 Supervised Models

| Model | Precision | Recall | F1-Score | Accuracy |
|-------|-----------|--------|----------|----------|
| **Random Forest** | 0.83 | **0.97** | **0.89** | 0.99 |
| **XGBoost** | 0.84 | 0.92 | 0.87 | 0.99 |
| **CNN** | **0.90** | 0.86 | 0.88 | 0.99 |

---

### 🟠 Semi-Supervised Models

| Model | Precision | Recall | F1-Score | Accuracy |
|-------|-----------|--------|----------|----------|
| One-Class SVM | **0.85** | 0.66 | 0.75 | 0.98 |
| Isolation Forest | 0.75 | 0.75 | 0.75 | 0.98 |

---

### 🟣 Unsupervised Models

| Model | Precision | Recall | F1-Score | Accuracy |
|-------|-----------|--------|----------|----------|
| Autoencoder (95th pct.) | 0.54 | 0.61 | 0.57 | 0.96 |
| Autoencoder (99th pct.) | 0.75 | 0.17 | 0.28 | 0.96 |
| **DBSCAN** | 0.55 | **0.99** | **0.71** | 0.96 |

---

## 📈 Visualizations

- 📉 Feature importance heatmaps (Random Forest, XGBoost)
- 📊 Confusion matrices for all models
- 🔍 Correlation matrix of statistical features
- Can be further seen on the final report

---

## 💡 Key Takeaways

- **Supervised models** (especially RF and CNN) offer best overall performance.
- **Semi-supervised models** are practical for low-label scenarios.
- **Unsupervised models** are flexible but require careful tuning.
- **Hybrid strategies** (e.g., using Autoencoders for early detection, then refining with supervised models) are recommended for industry settings.

---

## 📚 References

- Dataset: [Harvard Dataverse - Ti–6Al–4V Thermal-Porosity Data](https://doi.org/10.7910/DVN/BWHYEH)
- [ASTM F2924 – Additive Manufacturing for Ti-6Al-4V](https://www.astm.org/f2924-14r21.html)

---

## 🧪 How to Run

```bash
pip install -r requirements.txt
python preprocessing/extract_features.py
python models/random_forest.py

```
---

File: data/thermal-porosity-table.csv (part 1 of 3)
Frame,Time (Sec),Y (mm),Z (mm),Layer,MP Area,MP Eccentricity,Tmax,Row,Column,Porosity Label,Porosity Size (mm)
1,0.0,0.0,0.0,1,2745,0.197296900893264,1875,98,96,1,0.4185089974293059
2,0.1524,1.936,0.0,1,1106,0.3508652784201553,1725,96,87,1,0.3316195372750643
3,0.3049,3.872,0.0,1,1318,0.4341784039813672,1739,100,85,1,0.3417737789203085
4,0.4573,5.808,0.0,1,1572,0.4235197539195482,1756,95,91,1,0.3377892030848329
5,0.6097,7.744,0.0,1,1444,0.3741197508744788,1749,101,87,1,0.3448586118251928
6,0.7622,9.68,0.0,1,945,0.2757651920136972,1711,91,87,1,0.2816195372750643
7,0.9146,11.62,0.0,1,1744,0.2871217255177687,1763,101,94,0,0.0
8,1.067,13.55,0.0,1,766,0.2950056838169803,1716,93,85,1,0.2834190231362468
9,1.219,15.49,0.0,1,1273,0.411124034975558,1752,99,95,1,0.3258354755784061
10,1.372,17.42,0.0,1,884,0.4896233792574721,1719,98,91,1,0.2872750642673522
11,1.524,19.36,0.0,1,797,0.407577870301879,1716,96,87,1,0.2685089974293059
12,1.677,21.3,0.0,1,584,0.3740827857743875,1707,101,88,1,0.2663239074550128
13,1.829,23.23,0.0,1,1271,0.4687899007103952,1748,103,90,1,0.3330334190231362
14,1.982,25.17,0.0,1,743,0.3729791726659726,1713,100,88,1,0.2875321336760925
15,2.134,27.1,0.0,1,1065,0.4084199213136342,1744,107,87,1,0.3170951156812339
16,2.287,29.04,0.0,1,1346,0.4192748975096721,1765,98,92,1,0.3169665809768638
17,2.439,30.97,0.0,1,956,0.5127756526064788,1731,103,90,1,0.2976863753213367
18,2.591,32.91,0.0,1,1406,0.3815326616095273,1765,103,94,1,0.3447300771208226
19,2.744,34.85,0.0,1,1052,0.4123520268884123,1744,102,91,1,0.3019280205655527
20,2.896,36.78,0.0,1,355,0.5046589390483743,1686,101,87,1,0.2620822622107969
21,3.049,38.72,0.0,1,574,0.4005583148578807,1704,102,91,1,0.2677377892030848
22,3.201,40.65,0.0,1,721,0.5127355712107337,1719,100,96,1,0.2817480719794345
23,3.354,42.59,0.0,1,630,0.4521067687434859,1718,102,91,1,0.274293059125964
24,7.622,0.0,0.51,2,1684,0.4776372266574522,1776,100,88,1,0.3570694087403599
25,7.774,1.936,0.51,2,502,0.4167451792851738,1690,100,88,1,0.3011568123393316
26,7.927,3.872,0.51,2,1369,0.2733076613597861,1767,103,90,1,0.3347043701799486
27,8.079,5.808,0.51,2,1441,0.35932552967541,1757,102,91,0,0.0
28,8.231,7.744,0.51,2,914,0.3093718682745438,1717,100,85,1,0.2904884318766067
29,8.384,9.68,0.51,2,554,0.4637853190614359,1701,100,88,1,0.2633676092544987
30,8.536,11.62,0.51,2,681,0.3970924870788191,1706,100,85,1,0.2772493573264782
31,8.689,13.55,0.51,2,1231,0.3383567518160559,1754,102,91,1,0.3146529562982005
32,8.841,15.49,0.51,2,804,0.418881708249889,1717,101,88,0,0.0
33,8.994,17.42,0.51,2,416,0.2997630627286934,1682,100,86,0,0.0
34,9.146,19.36,0.51,2,799,0.3238848899730429,1727,103,90,0,0.0
35,9.299,21.3,0.51,2,643,0.4279478249388689,1717,102,91,1,0.2683804627249357
36,9.451,23.23,0.51,2,349,0.3526279538279314,1680,100,85,1,0.2429305912596401
37,9.603,25.17,0.51,2,613,0.4204985269531913,1708,102,85,1,0.2654241645244216
38,9.756,27.1,0.51,2,433,0.1301078139942289,1687,101,86,1,0.2491002570694087
39,9.908,29.04,0.51,2,784,0.4002416502434868,1732,102,89,1,0.2773778920308483
40,10.06,30.97,0.51,2,687,0.4295117347096806,1712,103,87,1,0.2769922879177378
41,10.21,32.91,0.51,2,640,0.4243167396268441,1712,102,90,0,0.0
42,10.37,34.85,0.51,2,770,0.3756104224112062,1729,103,90,1,0.284961439588689
43,10.52,36.78,0.51,2,522,0.4021007740082815,1697,101,86,1,0.2588688946015424
44,10.67,38.72,0.51,2,317,0.3124963120836718,1678,100,85,0,0.2372750642673522
45,10.82,40.65,0.51,2,482,0.4414508475687536,1704,104,85,1,0.2629820051413882
46,10.98,42.59,0.51,2,477,0.4793802972281603,1706,103,90,1,0.2588688946015424
47,11.13,44.53,0.51,2,479,0.3724128423177261,1702,101,88,1,0.2539845758354756
48,11.28,46.46,0.51,2,324,0.2510467299883967,1680,102,84,0,0.0
49,11.43,48.4,0.51,2,642,0.2364225531703222,1721,103,87,1,0.2744215938303342
50,11.59,50.33,0.51,2,575,0.3111282283030733,1709,100,85,1,0.2655526992287918
51,11.74,52.27,0.51,2,435,0.3844651369338122,1697,103,88,0,0.0
52,16.01,0.0,1.02,3,1083,0.4759081352048929,1769,105,88,1,0.3016709511568123
53,16.16,1.936,1.02,3,915,0.5360101850673175,1723,95,86,0,0.0
54,16.31,3.872,1.02,3,1357,0.4672961650856633,1760,99,95,0,0.0
55,16.46,5.808,1.02,3,507,0.231753305006468,1704,102,90,0,0.0
56,16.62,7.744,1.02,3,744,0.4319000107027362,1719,100,85,0,0.0
57,16.77,9.68,1.02,3,684,0.3973519501722564,1715,102,89,0,0.0
58,16.92,11.62,1.02,3,766,0.5430211350133394,1726,105,91,0,0.0
59,17.07,13.55,1.02,3,607,0.4334756561630481,1704,103,89,0,0.0
60,17.23,15.49,1.02,3,504,0.1962944859188985,1698,101,88,0,0.0
61,17.38,17.42,1.02,3,686,0.445309619234229,1715,103,90,0,0.0
62,17.53,19.36,1.02,3,447,0.4244192447234456,1694,103,90,0,0.0
63,17.68,21.3,1.02,3,750,0.4560796190912055,1721,102,91,0,0.0
64,17.83,23.23,1.02,3,702,0.4673002917758438,1720,103,90,0,0.0
65,17.99,25.17,1.02,3,960,0.493333968314027,1748,102,92,0,0.0
66,18.14,27.1,1.02,3,483,0.4480201757879008,1705,102,86,1,0.2569408740359897
67,18.29,29.04,1.02,3,691,0.5367956890752387,1727,105,86,0,0.0
68,18.44,30.97,1.02,3,626,0.3572440347526474,1724,103,90,0,0.0
69,18.6,32.91,1.02,3,698,0.4131792821437267,1728,106,89,0,0.0
70,18.75,34.85,1.02,3,551,0.2339941002439392,1714,106,89,0,0.0
71,18.9,36.78,1.02,3,646,0.3640069346520818,1716,101,90,0,0.0
72,19.05,38.72,1.02,3,488,0.4297844506696624,1703,101,86,0,0.0
73,19.21,40.65,1.02,3,387,0.3506898226067527,1698,102,91,0,0.0
74,19.36,42.59,1.02,3,772,0.3877643615609614,1732,103,90,0,0.0
75,19.51,44.53,1.02,3,643,0.4032347561303777,1724,106,89,0,0.0
76,19.66,46.46,1.02,3,400,0.2062827594575388,1699,105,89,0,0.0
77,19.82,48.4,1.02,3,694,0.3514102395957904,1733,106,90,0,0.0
78,24.69,0.0,1.53,4,869,0.5649494743296041,1724,102,84,0,0.0
79,24.85,1.936,1.53,4,982,0.3041398565732319,1736,105,89,0,0.0
80,25.0,3.872,1.53,4,720,0.3422243185530892,1721,102,91,0,0.0
81,25.15,5.808,1.53,4,1081,0.5347685409034022,1736,101,94,0,0.0
82,25.3,7.744,1.53,4,909,0.3590614698799596,1734,101,91,0,0.0
83,25.46,9.68,1.53,4,575,0.5192541283284346,1714,102,91,0,0.0
84,25.61,11.62,1.53,4,1579,0.4870949952713452,1778,99,95,0,0.0
85,25.76,13.55,1.53,4,647,0.4047384517088866,1713,101,94,0,0.0
86,25.91,15.49,1.53,4,1165,0.4999052901126851,1750,102,92,0,0.0
87,26.07,17.42,1.53,4,701,0.3955155216294282,1720,104,90,0,0.0
88,26.22,19.36,1.53,4,767,0.3589503176166017,1731,105,91,0,0.0
89,26.37,21.3,1.53,4,497,0.5027497316591562,1703,104,90,0,0.0
90,26.52,23.23,1.53,4,806,0.4654745736674596,1732,100,91,0,0.0
91,26.68,25.17,1.53,4,785,0.303438866083281,1735,104,92,0,0.0
92,26.83,27.1,1.53,4,485,0.3511749864475116,1705,103,92,0,0.0
93,26.98,29.04,1.53,4,566,0.1867775723987463,1721,104,90,0,0.0
94,27.13,30.97,1.53,4,602,0.4539809454223939,1712,103,90,0,0.0
95,27.29,32.91,1.53,4,1157,0.3805181277199086,1779,105,93,0,0.0
96,27.44,34.85,1.53,4,709,0.4944767349411517,1730,101,91,0,0.0
97,27.59,36.78,1.53,4,396,0.3750476244360957,1698,103,90,0,0.0
98,27.74,38.72,1.53,4,687,0.3917298473708057,1734,102,94,0,0.0
99,27.9,40.65,1.53,4,524,0.4073806713036653,1711,102,93,0,0.0
100,28.05,42.59,1.53,4,356,0.4404773032346341,1690,101,91,0,0.0
101,28.2,44.53,1.53,4,862,0.4076886148668981,1745,105,91,0,0.0
102,28.35,46.46,1.53,4,342,0.2991982384236988,1701,104,90,0,0.0
103,28.51,48.4,1.53,4,487,0.3816469443580082,1709,102,88,0,0.0
104,28.66,50.33,1.53,4,572,0.4684761315371349,1721,103,89,0,0.0
105,28.81,52.27,1.53,4,693,0.345204670273657,1736,102,92,0,0.0
106,32.77,0.0,2.04,5,1014,0.4709259803135885,1747,103,92,0,0.0
107,32.93,1.936,2.04,5,639,0.3213979402647944,1708,101,88,0,0.0
108,33.08,3.872,2.04,5,924,0.3822619368829056,1740,102,92,0,0.0
109,33.23,5.808,2.04,5,982,0.3541453266842962,1745,102,93,0,0.0
110,33.38,7.744,2.04,5,786,0.3981462145432372,1730,104,90,0,0.0
111,33.54,9.68,2.04,5,605,0.4126924966279301,1700,100,88,0,0.0
112,33.69,11.62,2.04,5,732,0.4525412321186125,1723,102,92,0,0.0
113,33.84,13.55,2.04,5,1021,0.3286991868654011,1747,102,89,0,0.0
114,33.99,15.49,2.04,5,668,0.4779443015601562,1722,102,91,0,0.0
115,34.15,17.42,2.04,5,512,0.2875155478282728,1703,102,87,0,0.0
116,34.3,19.36,2.04,5,579,0.4805252824210431,1717,103,92,0,0.0
117,34.45,21.3,2.04,5,846,0.4978954177685524,1741,103,90,0,0.0
118,34.6,23.23,2.04,5,774,0.2547622179627976,1729,102,91,0,0.0
119,34.76,25.17,2.04,5,503,0.4592962152563229,1707,102,92,0,0.0
120,34.91,27.1,2.04,5,743,0.4365518297432252,1717,102,89,0,0.0
121,35.06,29.04,2.04,5,452,0.3245642023308768,1704,103,91,0,0.0
122,35.21,30.97,2.04,5,656,0.3979853623350468,1725,103,91,0,0.0
123,35.36,32.91,2.04,5,457,0.4544050682766395,1704,101,89,0,0.0
124,35.52,34.85,2.04,5,946,0.4428775550981637,1743,103,90,0,0.0
125,35.67,36.78,2.04,5,553,0.404364831866818,1717,103,90,0,0.0
126,35.82,38.72,2.04,5,560,0.4173857954321626,1715,102,89,0,0.0
127,35.97,40.65,2.04,5,658,0.4838907627530116,1726,103,92,0,0.0
128,36.13,42.59,2.04,5,751,0.5113450049554471,1738,105,91,0,0.0
129,36.28,44.53,2.04,5,754,0.4945261333709967,1745,102,91,0,0.0
130,36.43,46.46,2.04,5,673,0.3572421536853814,1736,102,91,0,0.0
131,36.58,48.4,2.04,5,478,0.4081006665422496,1716,100,92,0,0.0
132,36.74,50.33,2.04,5,518,0.4716172938553944,1723,103,90,0,0.0
133,36.89,52.27,2.04,5,676,0.5042946695955447,1736,103,92,0,0.0
134,40.85,0.0,2.55,6,1612,0.4894254737974454,1783,103,90,0,0.0
135,41.01,1.936,2.55,6,541,0.4718377223720417,1700,101,88,0,0.0
136,41.16,3.872,2.55,6,778,0.502295478436388,1727,102,91,0,0.0
137,41.31,5.808,2.55,6,552,0.5009841136536809,1704,98,90,0,0.0
138,41.46,7.744,2.55,6,1006,0.3574134460476109,1750,103,93,0,0.0
139,41.61,9.68,2.55,6,307,0.3939142257529344,1675,99,87,0,0.0
140,41.77,11.62,2.55,6,584,0.3695578333345512,1701,100,88,0,0.0
141,41.92,13.55,2.55,6,669,0.4827551638109305,1717,97,91,0,0.0
142,42.07,15.49,2.55,6,858,0.3023585218125658,1734,103,90,0,0.0
143,42.22,17.42,2.55,6,458,0.3868893993837422,1705,101,91,0,0.0
144,42.38,19.36,2.55,6,413,0.4891527320082331,1704,102,91,0,0.0
145,42.53,21.3,2.55,6,726,0.5301442486735337,1728,104,90,0,0.0
146,42.68,23.23,2.55,6,573,0.5230945817969685,1710,101,91,0,0.0
147,42.83,25.17,2.55,6,753,0.5540196399596322,1742,102,91,0,0.0
148,42.99,27.1,2.55,6,493,0.3727203048503442,1711,101,91,0,0.0
149,43.14,29.04,2.55,6,717,0.4188939481617,1733,102,92,0,0.0
150,43.29,30.97,2.55,6,509,0.3915077113471655,1715,103,90,0,0.0
151,43.44,32.91,2.55,6,508,0.4528677899173638,1712,102,91,0,0.0
152,43.6,34.85,2.55,6,654,0.5205001696030187,1732,102,93,0,0.0
153,43.75,36.78,2.55,6,607,0.4237692182310333,1730,101,95,0,0.0
154,43.9,38.72,2.55,6,472,0.3919757576873571,1711,102,93,0,0.0
155,44.05,40.65,2.55,6,493,0.4313347910246786,1722,102,90,0,0.0
156,44.21,42.59,2.55,6,522,0.3900389818893454,1723,102,91,0,0.0
157,44.36,44.53,2.55,6,473,0.3997101917243814,1719,103,93,0,0.0
158,44.51,46.46,2.55,6,551,0.4349270999611707,1724,103,91,0,0.0
159,44.66,48.4,2.55,6,470,0.4221007727244385,1712,103,93,0,0.0
160,49.24,0.0,3.06,7,1246,0.5393431756432566,1757,101,94,0,0.0
161,49.39,1.936,3.06,7,865,0.565240839963111,1743,102,93,0,0.0
162,49.54,3.872,3.06,7,436,0.3994776415618459,1700,101,91,0,0.0
163,49.69,5.808,3.06,7,501,0.45193445633428,1704,102,93,0,0.0
164,49.85,7.744,3.06,7,772,0.2805385741275183,1735,101,94,0,0.0
165,50.0,9.68,3.06,7,994,0.5333037437694933,1752,103,92,0,0.0
166,50.15,11.62,3.06,7,719,0.3812693653748687,1727,101,91,0,0.0
167,50.3,13.55,3.06,7,488,0.412128679758309,1701,100,90,0,0.0
168,50.46,15.49,3.06,7,743,0.3285738836696988,1736,104,93,0,0.0
169,50.61,17.42,3.06,7,672,0.2940277666079635,1731,103,92,0,0.0
170,50.76,19.36,3.06,7,834,0.3740728120255588,1744,102,91,0,0.0
171,50.91,21.3,3.06,7,415,0.3097416493848931,1699,102,91,0,0.0
172,51.07,23.23,3.06,7,448,0.4562648813441568,1703,101,91,0,0.0
173,51.22,25.17,3.06,7,513,0.3865027527837581,1713,103,92,0,0.0
174,51.37,27.1,3.06,7,682,0.3994326600033696,1736,105,91,0,0.0
175,51.52,29.04,3.06,7,517,0.4421706029727615,1722,103,94,0,0.0
176,51.68,30.97,3.06,7,552,0.3736884973008359,1724,103,92,0,0.0
177,51.83,32.91,3.06,7,526,0.5154141573198735,1716,103,92,0,0.0
178,51.98,34.85,3.06,7,591,0.3580142195780821,1722,103,92,0,0.0
179,52.13,36.78,3.06,7,718,0.5099003212168016,1740,104,95,0,0.0
180,52.29,38.72,3.06,7,412,0.3688166080212211,1714,102,91,0,0.0
181,52.44,40.65,3.06,7,398,0.3957904807687037,1701,104,93,0,0.0
182,52.59,42.59,3.06,7,452,0.524759245617568,1711,102,92,0,0.0
183,52.74,44.53,3.06,7,493,0.4497618808768831,1725,105,93,0,0.0
184,52.89,46.46,3.06,7,401,0.4238620696964155,1706,102,94,0,0.0
185,53.05,48.4,3.06,7,620,0.5031777388996723,1728,103,92,0,0.0
186,53.2,50.33,3.06,7,410,0.3509050810516576,1706,102,93,0,0.0
187,53.35,52.27,3.06,7,665,0.4233457544449486,1747,106,92,0,0.0
188,53.5,54.21,3.06,7,398,0.3855186370616437,1707,103,93,0,0.0
189,53.66,56.14,3.06,7,551,0.3794968625321142,1729,103,92,0,0.0
190,53.81,58.08,3.06,7,450,0.2292141449852479,1715,102,93,0,0.0
191,58.23,0.0,3.57,8,829,0.4073283134128075,1733,99,95,0,0.0
192,58.38,1.936,3.57,8,746,0.4113115817112767,1730,100,95,0,0.0
193,58.54,3.872,3.57,8,723,0.4718576873872324,1720,101,91,0,0.0
194,58.69,5.808,3.57,8,861,0.4055452686817475,1740,103,92,0,0.0
195,58.84,7.744,3.57,8,782,0.4848258332335728,1733,101,91,0,0.0
196,58.99,9.68,3.57,8,946,0.5260289659310092,1748,103,93,0,0.0
197,59.14,11.62,3.57,8,930,0.4536753330880312,1745,102,92,0,0.0
198,59.3,13.55,3.57,8,952,0.5087091805874037,1757,102,91,0,0.0
199,59.45,15.49,3.57,8,835,0.5229940990458053,1758,103,92,0,0.0
200,59.6,17.42,3.57,8,1013,0.3670746286214031,1758,101,94,0,0.0
201,59.75,19.36,3.57,8,554,0.3867369644574142,1725,103,94,0,0.0
202,59.91,21.3,3.57,8,524,0.4410280925793706,1717,99,94,0,0.0
203,60.06,23.23,3.57,8,605,0.4915408156645465,1723,100,95,0,0.0
204,60.21,25.17,3.57,8,465,0.3051846808790059,1714,99,95,0,0.0
205,60.36,27.1,3.57,8,501,0.4008710243888213,1719,101,94,0,0.0
206,60.52,29.04,3.57,8,419,0.4832211220913887,1710,103,91,0,0.0
207,60.67,30.97,3.57,8,675,0.3839355146358644,1736,101,94,0,0.0
208,60.82,32.91,3.57,8,781,0.4530915770699883,1766,105,94,0,0.0
209,60.97,34.85,3.57,8,685,0.4469719867976688,1748,99,95,0,0.0
210,61.13,36.78,3.57,8,532,0.4583260819790202,1730,102,95,0,0.0
211,61.28,38.72,3.57,8,552,0.4308812268310611,1735,104,93,0,0.0
212,61.43,40.65,3.57,8,479,0.478059646395104,1722,101,94,0,0.0
213,61.58,42.59,3.57,8,554,0.3431295905482818,1740,104,93,0,0.0
214,61.74,44.53,3.57,8,570,0.3717177627432605,1741,103,94,0,0.0
215,61.89,46.46,3.57,8,297,0.4562034691054865,1694,102,93,0,0.0
216,62.04,48.4,3.57,8,7274,0.5685963444422713,1852,107,116,1,0.05
217,66.31,0.0,4.08,9,1210,0.38004955987623,1776,106,95,0,0.0
218,66.46,1.936,4.08,9,933,0.5125515636635358,1744,100,95,0,0.0
219,66.61,3.872,4.08,9,750,0.3782803780425749,1735,102,91,0,0.0
220,66.77,5.808,4.08,9,1655,0.2235409239086997,1796,98,96,0,0.0
221,66.92,7.744,4.08,9,888,0.4197099103639019,1751,104,93,0,0.0
222,67.07,9.68,4.08,9,610,0.2417548510429849,1729,100,95,0,0.0
223,67.22,11.62,4.08,9,764,0.48069502421665,1745,104,93,0,0.0
224,67.38,13.55,4.08,9,363,0.4119425819506776,1691,101,93,0,0.0
225,67.53,15.49,4.08,9,647,0.404817549922879,1733,102,94,0,0.0
226,67.68,17.42,4.08,9,592,0.52515854929322,1728,102,95,0,0.0
227,67.83,19.36,4.08,9,546,0.4677860866370713,1720,101,94,0,0.0
228,67.99,21.3,4.08,9,431,0.4379655572665826,1716,100,95,0,0.0
229,68.14,23.23,4.08,9,604,0.4749561171237323,1738,101,95,0,0.0
230,68.29,25.17,4.08,9,572,0.4724677699724329,1734,102,93,0,0.0
231,68.44,27.1,4.08,9,537,0.4281356045431301,1734,103,95,0,0.0
232,68.6,29.04,4.08,9,963,0.380281614081543,1776,105,93,0,0.0
233,68.75,30.97,4.08,9,600,0.1978245520488031,1733,103,93,0,0.0
234,68.9,32.91,4.08,9,604,0.3763324520823643,1741,104,93,0,0.0
235,69.05,34.85,4.08,9,501,0.4456619735910833,1736,101,93,0,0.0
236,69.21,36.78,4.08,9,493,0.4528419143335465,1733,103,94,0,0.0
237,69.36,38.72,4.08,9,217,0.6415081943465082,1693,102,97,0,0.0
238,73.78,0.0,4.59,10,1093,0.4926139859501525,1752,103,90,0,0.0
239,73.93,1.936,4.59,10,594,0.4162112547525201,1723,101,91,0,0.0
240,74.08,3.872,4.59,10,881,0.5974597150879282,1746,99,94,0,0.0
241,74.24,5.808,4.59,10,787,0.3759280035823365,1739,102,94,0,0.0
242,74.39,7.744,4.59,10,837,0.5495971882404851,1756,102,94,0,0.0
243,74.54,9.68,4.59,10,1017,0.4498671714696054,1763,102,94,0,0.0
244,74.69,11.62,4.59,10,728,0.4630284073620305,1742,102,98,0,0.0
245,74.85,13.55,4.59,10,919,0.5286058719065141,1767,102,95,0,0.0
246,75.0,15.49,4.59,10,442,0.3991587563542575,1710,101,91,0,0.0
247,75.15,17.42,4.59,10,548,0.3877447768569148,1721,103,90,0,0.0
248,75.3,19.36,4.59,10,524,0.4922477886008476,1714,102,91,0,0.0
249,75.46,21.3,4.59,10,701,0.475947786860688,1737,101,96,0,0.0
250,75.61,23.23,4.59,10,524,0.392867124907866,1729,99,95,0,0.0
251,75.76,25.17,4.59,10,601,0.3859668610671438,1730,102,93,0,0.0
252,75.91,27.1,4.59,10,495,0.4095150529256924,1722,102,92,0,0.0
253,76.07,29.04,4.59,10,680,0.4463257681155486,1745,102,95,0,0.0
254,76.22,30.97,4.59,10,755,0.5202045829415693,1759,103,96,0,0.0
255,76.37,32.91,4.59,10,510,0.4988048352662856,1727,102,94,0,0.0
256,76.52,34.85,4.59,10,453,0.5724484520496499,1714,102,94,0,0.0
257,76.67,36.78,4.59,10,372,0.4558897059811111,1705,101,97,0,0.0
258,76.83,38.72,4.59,10,460,0.4698440190796361,1723,102,96,0,0.0
259,76.98,40.65,4.59,10,489,0.4710304145398757,1726,101,95,0,0.0
260,77.13,42.59,4.59,10,570,0.4748840526653528,1736,101,95,0,0.0
261,77.28,44.53,4.59,10,440,0.4564783193117526,1714,100,92,0,0.0
262,77.44,46.46,4.59,10,542,0.3223516346223425,1734,101,95,0,0.0
263,77.59,48.4,4.59,10,446,0.3754665992375479,1723,101,95,0,0.0
264,77.74,50.33,4.59,10,286,0.4836616290393962,1699,102,91,0,0.0
265,77.89,52.27,4.59,10,767,0.4255525331275619,1760,104,93,0,0.0
266,81.4,0.0,5.1,11,1139,0.3581234347815329,1758,102,93,0,0.0
267,81.55,1.936,5.1,11,1162,0.4737657283982985,1778,102,94,0,0.0
268,81.71,3.872,5.1,11,1337,0.3204421213969208,1783,101,97,0,0.0
269,81.86,5.808,5.1,11,958,0.243648761214661,1766,105,94,0,0.0
270,82.01,7.744,5.1,11,1036,0.3524461329612798,1773,102,93,0,0.0
271,82.16,9.68,5.1,11,829,0.5431182561237514,1755,101,96,0,0.0
272,82.31,11.62,5.1,11,781,0.4496375378590424,1757,103,94,0,0.0
273,82.47,13.55,5.1,11,747,0.5535249979520872,1738,103,94,0,0.0
274,82.62,15.49,5.1,11,500,0.3513569700551781,1721,104,95,0,0.0
275,82.77,17.42,5.1,11,467,0.4417131184636479,1713,99,95,0,0.0
276,82.92,19.36,5.1,11,471,0.4896804092115476,1717,100,95,0,0.0
277,83.08,21.3,5.1,11,825,0.4919803994091346,1773,104,95,0,0.0
278,83.23,23.23,5.1,11,448,0.4320502579167623,1713,99,95,0,0.0
279,83.38,25.17,5.1,11,658,0.4147853939845397,1747,101,95,0,0.0
280,83.53,27.1,5.1,11,482,0.4087515549645658,1720,101,94,0,0.0
281,83.69,29.04,5.1,11,380,0.316103997619873,1713,99,94,0,0.0
282,83.84,30.97,5.1,11,491,0.4248661783654131,1725,102,98,0,0.0
283,83.99,32.91,5.1,11,694,0.455021405563261,1760,101,97,0,0.0
284,84.14,34.85,5.1,11,401,0.4703577160357224,1715,101,94,0,0.0
285,84.3,36.78,5.1,11,445,0.3630444125713776,1720,101,91,0,0.0
286,84.45,38.72,5.1,11,597,0.4128255568751551,1736,104,93,0,0.0
287,84.6,40.65,5.1,11,424,0.5400920150897838,1706,99,95,0,0.0
288,84.75,42.59,5.1,11,458,0.4815364815850108,1731,101,97,0,0.0
289,84.91,44.53,5.1,11,358,0.5341482466470381,1708,101,94,0,0.0
290,85.06,46.46,5.1,11,416,0.3993620771668622,1715,101,94,0,0.0
291,85.21,48.4,5.1,11,512,0.4745270699758821,1734,100,96,0,0.0
292,85.36,50.33,5.1,11,525,0.4029343637991493,1734,100,93,0,0.0
293,85.52,52.27,5.1,11,237,0.6091661929851809,1689,102,97,0,0.0
294,88.87,0.0,5.61,12,457,0.435467113945365,1720,104,93,1,0.9822622107969152
295,89.02,1.936,5.61,12,608,0.3811322691055919,1713,101,91,0,0.0
296,89.17,3.872,5.61,12,690,0.2971844718700469,1733,98,97,0,0.0
297,89.33,5.808,5.61,12,753,0.4660206962356304,1740,103,94,0,0.0
298,89.48,7.744,5.61,12,842,0.4705311823421738,1764,100,95,0,0.0
299,89.63,9.68,5.61,12,453,0.4823702189572688,1708,101,95,0,0.0
300,89.78,11.62,5.61,12,733,0.3767870348745554,1751,102,93,0,0.0
301,89.94,13.55,5.61,12,530,0.4773271805972737,1723,99,95,0,0.0
302,90.09,15.49,5.61,12,571,0.403885209317573,1728,101,95,0,0.0
303,90.24,17.42,5.61,12,476,0.4733050063386328,1720,100,94,0,0.0
304,90.39,19.36,5.61,12,402,0.5389804363861997,1707,102,93,0,0.0
305,90.55,21.3,5.61,12,662,0.4577254104303911,1750,102,94,0,0.0
306,90.7,23.23,5.61,12,835,0.5148343344985273,1768,102,97,0,0.0
307,90.85,25.17,5.61,12,580,0.4385808249010759,1747,103,97,0,0.0
308,91.0,27.1,5.61,12,651,0.4264734213092397,1751,102,95,0,0.0
309,91.16,29.04,5.61,12,450,0.383204200507288,1720,102,95,0,0.0
310,91.31,30.97,5.61,12,570,0.4961305767066327,1750,103,96,0,0.0
311,91.46,32.91,5.61,12,607,0.4630240186410713,1752,102,97,0,0.0
312,91.61,34.85,5.61,12,572,0.4005527265512231,1752,102,97,0,0.0
313,91.77,36.78,5.61,12,360,0.4703705693477827,1712,101,95,0,0.0
314,91.92,38.72,5.61,12,435,0.4755135120568884,1728,100,95,0,0.0
315,92.07,40.65,5.61,12,397,0.5522490040754273,1719,100,95,0,0.0
316,92.22,42.59,5.61,12,1,0.0,1640,98,110,0,0.0
317,95.88,0.0,6.12,13,190,0.4359250865613358,1680,101,95,1,0.9822622107969152
318,96.03,1.936,6.12,13,1493,0.1998256612275421,1799,102,94,0,0.0
319,96.19,3.872,6.12,13,1062,0.4026536282287063,1775,103,94,0,0.0
320,96.34,5.808,6.12,13,716,0.5482656623726004,1740,102,93,0,0.0
321,96.49,7.744,6.12,13,699,0.5388870477801487,1737,101,96,0,0.0
322,96.64,9.68,6.12,13,497,0.498934194601945,1715,101,94,0,0.0
323,96.8,11.62,6.12,13,773,0.4261559569617197,1737,102,93,0,0.0
324,96.95,13.55,6.12,13,249,0.3954218809082363,1688,101,97,0,0.0
325,97.1,15.49,6.12,13,527,0.4993792898785664,1727,101,95,0,0.0
326,97.25,17.42,6.12,13,771,0.4758010785469163,1748,102,96,0,0.0
327,97.41,19.36,6.12,13,566,0.4766048947227661,1725,99,94,0,0.0
328,97.56,21.3,6.12,13,570,0.4404869955589877,1730,101,95,0,0.0
329,97.71,23.23,6.12,13,546,0.4658508559704557,1730,100,95,0,0.0
330,97.86,25.17,6.12,13,1148,0.4036899252041072,1798,104,95,0,0.0
331,98.02,27.1,6.12,13,360,0.4594785017997289,1700,100,95,0,0.0
332,98.17,29.04,6.12,13,782,0.4694635250759063,1766,101,97,0,0.0
333,98.32,30.97,6.12,13,490,0.3700125141207382,1729,102,95,0,0.0
334,98.47,32.91,6.12,13,549,0.5060576432482349,1735,99,94,0,0.0
335,98.63,34.85,6.12,13,659,0.4133338328899951,1753,102,97,0,0.0
336,98.78,36.78,6.12,13,556,0.4250782654142927,1738,101,94,0,0.0
337,98.93,38.72,6.12,13,625,0.4736718261921492,1751,101,96,0,0.0
338,99.08,40.65,6.12,13,577,0.4111315108123306,1745,101,97,0,0.0
339,99.24,42.59,6.12,13,419,0.5410239381869417,1718,101,94,0,0.0
340,99.39,44.53,6.12,13,369,0.4734943165477178,1716,101,96,0,0.0
341,99.54,46.46,6.12,13,560,0.4244439079257005,1739,101,95,0,0.0
342,99.69,48.4,6.12,13,660,0.4567635938306524,1765,101,97,0,0.0
343,99.84,50.33,6.12,13,403,0.4458313997568341,1730,102,97,0,0.0
344,100.0,52.27,6.12,13,496,0.4237911618864832,1736,102,95,0,0.0
345,100.1,54.21,6.12,13,495,0.4393111615061223,1732,101,99,0,0.0
346,100.3,56.14,6.12,13,709,0.4127787148286629,1780,102,97,0,0.0
347,100.5,58.08,6.12,13,483,0.5215090924137809,1732,102,94,0,0.0
348,104.0,0.0,6.63,14,1587,0.5258868977620051,1794,103,94,0,0.0
349,104.1,1.936,6.63,14,776,0.5240175654668813,1737,99,95,0,0.0
350,104.3,3.872,6.63,14,845,0.4865795636512077,1756,100,95,0,0.0
351,104.4,5.808,6.63,14,838,0.4729597678792244,1756,101,95,0,0.0
352,104.6,7.744,6.63,14,800,0.5759709155417333,1733,100,95,0,0.0
353,104.7,9.68,6.63,14,739,0.3653277956279677,1740,100,96,0,0.0
354,104.9,11.62,6.63,14,657,0.4476210239805291,1734,103,96,0,0.0
355,105.0,13.55,6.63,14,574,0.5303031993255354,1728,99,95,0,0.0
356,105.2,15.49,6.63,14,715,0.5149578026813855,1746,99,95,0,0.0
357,105.3,17.42,6.63,14,1080,0.5272679170842394,1787,102,98,0,0.0
358,105.5,19.36,6.63,14,519,0.4536935817843408,1726,101,95,0,0.0
359,105.6,21.3,6.63,14,742,0.5319083366700665,1752,101,98,0,0.0
360,105.8,23.23,6.63,14,974,0.4647508492297705,1791,101,99,0,0.0
361,105.9,25.17,6.63,14,610,0.4925229816109646,1742,101,95,0,0.0
362,106.1,27.1,6.63,14,614,0.5577349680038455,1739,102,93,0,0.0
363,106.2,29.04,6.63,14,526,0.4324595518563482,1738,102,93,0,0.0
364,106.4,30.97,6.63,14,710,0.5033836722536517,1768,102,97,0,0.0
365,106.6,32.91,6.63,14,508,0.3664943859908843,1735,101,97,0,0.0
366,106.7,34.85,6.63,14,497,0.373871009481844,1732,102,95,0,0.0
367,106.9,36.78,6.63,14,591,0.4018302574594481,1755,101,97,0,0.0
368,107.0,38.72,6.63,14,471,0.3141668171095356,1737,102,97,0,0.0
369,107.2,40.65,6.63,14,419,0.5126503204339081,1720,101,96,0,0.0
370,107.3,42.59,6.63,14,565,0.396146511511953,1746,101,96,0,0.0
371,107.5,44.53,6.63,14,434,0.4164619048474809,1718,100,95,0,0.0
372,107.6,46.46,6.63,14,615,0.5851150911312205,1763,102,98,0,0.0
373,110.8,0.0,7.14,15,1194,0.4532728137578356,1786,98,96,0,0.0
374,111.0,1.936,7.14,15,927,0.4797591236700131,1772,102,93,0,0.0
375,111.1,3.872,7.14,15,632,0.4601852903604216,1726,99,97,0,0.0
376,111.3,5.808,7.14,15,631,0.2544366801966078,1737,99,98,0,0.0
377,111.4,7.744,7.14,15,1443,0.4630794490836894,1825,102,98,0,0.0
378,111.6,9.68,7.14,15,803,0.5201025558321041,1766,102,97,0,0.0
379,111.7,11.62,7.14,15,620,0.5387552773628106,1738,100,96,0,0.0
380,111.9,13.55,7.14,15,493,0.5110782647258327,1721,101,94,0,0.0
381,112.0,15.49,7.14,15,610,0.3838063042159083,1742,101,96,0,0.0
382,112.2,17.42,7.14,15,409,0.4214913238788383,1716,97,96,0,0.0
383,112.3,19.36,7.14,15,622,0.4189598452750566,1755,101,97,0,0.0
384,112.5,21.3,7.14,15,608,0.3486321110379308,1752,101,95,0,0.0
385,112.6,23.23,7.14,15,406,0.4210005824712283,1722,101,96,0,0.0
386,112.8,25.17,7.14,15,664,0.5754144981513593,1758,101,97,0,0.0
387,113.0,27.1,7.14,15,685,0.4860306983018458,1767,102,97,0,0.0
388,113.1,29.04,7.14,15,375,0.4989788609206224,1725,99,98,0,0.0
389,113.3,30.97,7.14,15,674,0.4363814207094791,1772,102,98,0,0.0
390,113.4,32.91,7.14,15,619,0.5379689653109417,1752,102,97,0,0.0
391,113.6,34.85,7.14,15,457,0.4074568414501055,1738,102,97,0,0.0
392,113.7,36.78,7.14,15,523,0.5164602171296415,1746,103,96,0,0.0
393,117.2,0.0,7.65,16,1390,0.3963516827533148,1793,101,96,0,0.0
394,117.4,1.936,7.65,16,1352,0.5163166258994057,1799,102,98,0,0.0
395,117.5,3.872,7.65,16,702,0.5241386787896196,1745,100,96,0,0.0
396,117.7,5.808,7.65,16,1006,0.4854596016083992,1772,102,98,0,0.0
397,117.8,7.744,7.65,16,377,0.5612058598071691,1702,99,95,0,0.0
398,118.0,9.68,7.65,16,918,0.4484697929594819,1776,103,96,0,0.0
399,118.1,11.62,7.65,16,569,0.5432349947192544,1729,101,94,0,0.0
400,118.3,13.55,7.65,16,752,0.3021205755416739,1748,100,96,0,0.0
401,118.4,15.49,7.65,16,681,0.561708130324823,1739,99,95,0,0.0
402,118.6,17.42,7.65,16,670,0.5026423671504778,1743,99,96,0,0.0
403,118.7,19.36,7.65,16,744,0.539485168543388,1751,102,95,0,0.0
404,118.9,21.3,7.65,16,629,0.4804569342533968,1736,101,94,0,0.0
405,119.1,23.23,7.65,16,539,0.2988951773879063,1740,102,96,0,0.0
406,119.2,25.17,7.65,16,519,0.4323674937896211,1729,100,96,0,0.0
407,119.4,27.1,7.65,16,498,0.4781407084087376,1727,100,98,0,0.0
408,119.5,29.04,7.65,16,492,0.5712694345469649,1734,101,97,0,0.0
409,119.7,30.97,7.65,16,757,0.415478216155304,1769,102,98,0,0.0
410,119.8,32.91,7.65,16,485,0.5349977303773574,1725,97,97,0,0.0
411,120.0,34.85,7.65,16,423,0.5637569465273342,1719,101,97,0,0.0
412,120.1,36.78,7.65,16,430,0.4634682591669632,1724,100,97,0,0.0
413,120.3,38.72,7.65,16,548,0.2946152752181178,1741,101,96,0,0.0
414,120.4,40.65,7.65,16,562,0.4829687016058117,1751,102,96,0,0.0
415,120.6,42.59,7.65,16,333,0.4330578940718861,1707,99,95,0,0.0
416,120.7,44.53,7.65,16,606,0.5156396960518969,1755,100,96,0,0.0
417,120.9,46.46,7.65,16,550,0.5071541687755272,1757,101,98,0,0.0
418,121.0,48.4,7.65,16,16,0.8634264398037165,1647,103,115,1,0.9823907455012854
419,124.8,0.0,8.16,17,1802,0.1989113616993197,1818,102,95,0,0.0
420,125.0,1.936,8.16,17,792,0.3731395669085759,1742,100,96,0,0.0
421,125.1,3.872,8.16,17,517,0.4689862110626642,1719,100,96,0,0.0
422,125.3,5.808,8.16,17,774,0.3322541759091328,1746,101,97,0,0.0
423,125.5,7.744,8.16,17,705,0.3461549619542957,1738,99,98,0,0.0
424,125.6,9.68,8.16,17,1333,0.5436385925368484,1812,104,100,0,0.0
425,125.8,11.62,8.16,17,870,0.514424527447471,1765,102,98,0,0.0
426,125.9,13.55,8.16,17,801,0.4958391435003878,1782,102,98,0,0.0
427,126.1,15.49,8.16,17,515,0.536543879320414,1728,99,98,0,0.0
428,126.2,17.42,8.16,17,544,0.3529210049089617,1743,101,99,0,0.0
429,126.4,19.36,8.16,17,644,0.3728910451887478,1736,97,96,0,0.0
430,126.5,21.3,8.16,17,500,0.4228799236812431,1725,101,97,0,0.0
431,126.7,23.23,8.16,17,417,0.4223079693883497,1730,99,98,0,0.0
432,126.8,25.17,8.16,17,613,0.5129616842058177,1745,98,97,0,0.0
433,127.0,27.1,8.16,17,633,0.5085346511113343,1748,98,97,0,0.0
434,127.1,29.04,8.16,17,700,0.5046292595280181,1768,102,97,0,0.0
435,127.3,30.97,8.16,17,460,0.5775411169827404,1726,100,96,0,0.0
436,127.4,32.91,8.16,17,562,0.2677419222326839,1733,99,95,0,0.0
437,127.6,34.85,8.16,17,424,0.2182563457173841,1720,98,95,0,0.0
438,127.7,36.78,8.16,17,417,0.5447644910208107,1720,99,95,0,0.0
439,127.9,38.72,8.16,17,643,0.3652798608778121,1771,102,100,0,0.0
440,128.0,40.65,8.16,17,452,0.2465704239950224,1730,99,97,0,0.0
441,128.2,42.59,8.16,17,700,0.5148745494795788,1763,102,97,0,0.0
442,128.4,44.53,8.16,17,300,0.4420458577183876,1704,100,97,0,0.0
443,128.5,46.46,8.16,17,430,0.581162398538078,1726,99,98,0,0.0
444,128.7,48.4,8.16,17,737,0.4570528556566686,1780,103,96,0,0.0
445,128.8,50.33,8.16,17,544,0.5046675240533456,1748,99,98,0,0.0
446,129.0,52.27,8.16,17,700,0.4949180560709514,1773,101,99,0,0.0
447,129.1,54.21,8.16,17,394,0.5183701336596153,1719,100,95,0,0.0
448,129.3,56.14,8.16,17,465,0.4657119991960851,1746,100,99,0,0.0
449,129.4,58.08,8.16,17,540,0.243371090359378,1738,102,96,0,0.0
450,129.6,60.01,8.16,17,347,0.4241199680825904,1713,98,96,0,0.0
451,129.7,61.95,8.16,17,688,0.35048480275745,1765,102,100,0,0.0
452,129.9,63.89,8.16,17,511,0.5033850046957097,1742,100,96,0,0.0
453,134.4,0.0,8.67,18,1537,0.5888479840923625,1841,105,97,0,0.0
454,134.6,1.936,8.67,18,417,0.470824275104953,1706,99,95,0,0.0
455,134.8,3.872,8.67,18,659,0.3716892946954123,1740,99,95,0,0.0
456,134.9,5.808,8.67,18,1028,0.3860191873493294,1788,101,98,0,0.0
457,135.1,7.744,8.67,18,609,0.5515956185758556,1732,98,96,0,0.0
458,135.2,9.68,8.67,18,426,0.3386704036792956,1715,99,95,0,0.0
459,135.4,11.62,8.67,18,725,0.4614703238918968,1746,100,94,0,0.0
460,135.5,13.55,8.67,18,466,0.567673804558718,1714,100,95,0,0.0
461,135.7,15.49,8.67,18,957,0.474604205397602,1794,102,98,0,0.0
462,135.8,17.42,8.67,18,878,0.5922840375203495,1784,100,101,0,0.0
463,136.0,19.36,8.67,18,854,0.5792821022289596,1773,102,97,0,0.0
464,136.1,21.3,8.67,18,624,0.4514277421408098,1738,100,96,0,0.0
465,136.3,23.23,8.67,18,563,0.4751981296404031,1740,99,98,0,0.0
466,136.4,25.17,8.67,18,402,0.5755229033496616,1711,99,94,0,0.0
467,136.6,27.1,8.67,18,620,0.5576457934946183,1751,99,95,0,0.0
468,136.7,29.04,8.67,18,577,0.4211419274071908,1737,100,95,0,0.0
469,136.9,30.97,8.67,18,895,0.3603849718475453,1794,104,97,0,0.0
470,137.0,32.91,8.67,18,624,0.5308869013544317,1738,101,97,0,0.0
471,137.2,34.85,8.67,18,661,0.4402881548256452,1753,101,97,0,0.0
472,137.3,36.78,8.67,18,511,0.2983159063519213,1740,99,98,0,0.0
473,137.5,38.72,8.67,18,379,0.3485398720925661,1719,99,98,0,0.0
474,137.6,40.65,8.67,18,353,0.4178905016625448,1713,97,97,0,0.0
475,137.8,42.59,8.67,18,484,0.4575547486268744,1729,99,95,0,0.0
476,138.0,44.53,8.67,18,657,0.4840798297705779,1762,101,95,0,0.0
477,138.1,46.46,8.67,18,458,0.483038131692553,1724,101,95,0,0.0
478,138.3,48.4,8.67,18,596,0.4395399356244654,1759,101,98,0,0.0
479,138.4,50.33,8.67,18,539,0.3847395278767239,1751,99,98,0,0.0
480,138.6,52.27,8.67,18,749,0.3655338889554648,1795,102,98,0,0.0
481,138.7,54.21,8.67,18,458,0.238801602145201,1726,100,96,0,0.0
482,138.9,56.14,8.67,18,631,0.2437075023104004,1766,101,98,0,0.0
483,139.0,58.08,8.67,18,332,0.6429633593013979,1714,99,98,0,0.0
484,139.2,60.01,8.67,18,116,0.7112237807569607,1693,91,126,1,0.9647814910025707
485,142.5,0.0,9.18,19,824,0.5670658477339091,1754,100,95,0,0.0
486,142.7,1.936,9.18,19,565,0.5634519265773775,1726,99,95,0,0.0
487,142.8,3.872,9.18,19,818,0.4518950931698734,1764,101,97,0,0.0
488,143.0,5.808,9.18,19,1010,0.3389844120750578,1782,101,97,0,0.0
489,143.1,7.744,9.18,19,811,0.5429153603173419,1771,102,98,0,0.0
490,143.3,9.68,9.18,19,766,0.3873115963620672,1754,101,95,0,0.0
491,143.4,11.62,9.18,19,720,0.501431359886189,1746,99,98,0,0.0
492,143.6,13.55,9.18,19,832,0.5911419273685162,1767,100,95,0,0.0
493,143.7,15.49,9.18,19,516,0.5002925304125294,1728,99,98,0,0.0
494,143.9,17.42,9.18,19,705,0.4992186914244122,1773,101,99,0,0.0
495,144.1,19.36,9.18,19,689,0.5250396570716509,1754,101,96,0,0.0
496,144.2,21.3,9.18,19,829,0.5008410242888118,1788,102,98,0,0.0
497,144.4,23.23,9.18,19,394,0.4781107196948221,1713,99,95,0,0.0
498,144.5,25.17,9.18,19,547,0.5225219187304657,1742,101,96,0,0.0
499,144.7,27.1,9.18,19,468,0.5262127089408413,1727,99,95,0,0.0
500,144.8,29.04,9.18,19,450,0.396015905499732,1723,100,96,0,0.0
501,145.0,30.97,9.18,19,771,0.4656260264290482,1783,101,99,0,0.0
502,145.1,32.91,9.18,19,563,0.5743063736232937,1742,101,97,0,0.0
503,145.3,34.85,9.18,19,446,0.5067082498798595,1727,100,96,0,0.0
504,145.4,36.78,9.18,19,546,0.5299724599054965,1749,98,99,0,0.0
505,145.6,38.72,9.18,19,547,0.518283341352688,1756,99,101,0,0.0
506,145.7,40.65,9.18,19,617,0.4710763805714169,1780,100,99,0,0.0
507,145.9,42.59,9.18,19,776,0.5027262719052141,1771,101,97,0,0.0
508,146.0,44.53,9.18,19,585,0.4667670954304747,1756,99,99,0,0.0
509,146.2,46.46,9.18,19,279,0.7063869155025383,1701,101,100,0,0.0
510,149.1,0.0,9.69,20,173,0.4413420249205302,1682,103,96,1,0.9647814910025707
511,149.2,1.936,9.69,20,664,0.4466714109949468,1727,100,94,0,0.0
512,149.4,3.872,9.69,20,743,0.4490624534332969,1742,102,97,0,0.0
513,149.5,5.808,9.69,20,943,0.4905322554921232,1779,99,99,0,0.0
514,149.7,7.744,9.69,20,979,0.5312210961433274,1783,101,99,0,0.0
515,149.8,9.68,9.69,20,391,0.372524257229544,1707,99,95,0,0.0
516,150.0,11.62,9.69,20,609,0.5125850885034045,1739,99,96,0,0.0
517,150.1,13.55,9.69,20,731,0.4436761727778289,1757,100,96,0,0.0
518,150.3,15.49,9.69,20,636,0.2545737082185734,1740,99,96,0,0.0
519,150.5,17.42,9.69,20,696,0.4894811762878147,1758,99,98,0,0.0
520,150.6,19.36,9.69,20,732,0.3838569825004839,1748,107,98,0,0.0
521,150.8,21.3,9.69,20,528,0.486698525246745,1739,100,95,0,0.0
522,150.9,23.23,9.69,20,683,0.4147413374587018,1754,98,96,0,0.0
523,151.1,25.17,9.69,20,461,0.4549055568700107,1721,97,96,0,0.0
524,151.2,27.1,9.69,20,319,0.4010709316398559,1699,98,96,0,0.0
525,151.4,29.04,9.69,20,500,0.5359717893993705,1732,100,99,0,0.0
526,151.5,30.97,9.69,20,701,0.4635889083291032,1769,101,100,0,0.0
527,151.7,32.91,9.69,20,467,0.4307069685452669,1729,101,97,0,0.0
528,151.8,34.85,9.69,20,645,0.5099901853552734,1751,101,97,0,0.0
529,152.0,36.78,9.69,20,675,0.6140155485261857,1773,99,100,0,0.0
530,152.1,38.72,9.69,20,657,0.3809044739530554,1762,100,100,0,0.0
531,152.3,40.65,9.69,20,431,0.4791993713520936,1726,101,97,0,0.0
532,152.4,42.59,9.69,20,565,0.4528787613617899,1763,100,100,0,0.0
533,152.6,44.53,9.69,20,416,0.4921623973156157,1722,98,96,0,0.0
534,152.7,46.46,9.69,20,483,0.5187815348789011,1745,100,99,0,0.0
535,152.9,48.4,9.69,20,484,0.5006242967031217,1745,101,99,0,0.0
536,153.0,50.33,9.69,20,617,0.3872889917454865,1772,100,99,0,0.0
537,153.2,52.27,9.69,20,495,0.4437962279181362,1751,99,98,0,0.0
538,153.3,54.21,9.69,20,63,0.854146675287177,1670,96,112,1,0.9647814910025707
539,157.6,0.0,10.2,21,502,0.385425776686851,1710,98,97,1,0.9647814910025707
540,157.8,1.936,10.2,21,778,0.5952158943613445,1739,99,95,0,0.0
541,157.9,3.872,10.2,21,1225,0.4238705339949502,1794,101,99,0,0.0
542,158.1,5.808,10.2,21,879,0.513094084255637,1778,102,97,0,0.0
543,158.2,7.744,10.2,21,922,0.4994227677707642,1766,101,95,0,0.0
544,158.4,9.68,10.2,21,880,0.4563016767414473,1753,103,95,0,0.0
545,158.5,11.62,10.2,21,995,0.5334587657420382,1784,101,99,0,0.0
546,158.7,13.55,10.2,21,853,0.3713653958637854,1774,101,97,0,0.0
547,158.8,15.49,10.2,21,757,0.502499683321252,1750,99,97,0,0.0
548,159.0,17.42,10.2,21,819,0.4158739396866095,1767,100,100,0,0.0
549,159.1,19.36,10.2,21,462,0.466927369536916,1719,101,96,0,0.0
550,159.3,21.3,10.2,21,515,0.5449417884673334,1731,99,94,0,0.0
551,159.4,23.23,10.2,21,624,0.5143928863907147,1750,100,101,0,0.0
552,159.6,25.17,10.2,21,245,0.1986416143293172,1695,97,97,0,0.0
553,159.8,27.1,10.2,21,499,0.4847110790243645,1723,99,94,0,0.0
554,159.9,29.04,10.2,21,921,0.5220942428728128,1804,101,100,0,0.0
555,160.1,30.97,10.2,21,674,0.4578923106816562,1768,101,100,0,0.0
556,160.2,32.91,10.2,21,1014,0.5204742422660609,1820,102,101,0,0.0
557,160.4,34.85,10.2,21,737,0.3956769545459394,1786,100,99,0,0.0
558,160.5,36.78,10.2,21,569,0.5366834618495964,1766,100,100,0,0.0
559,160.7,38.72,10.2,21,297,0.4608150874223144,1706,99,98,0,0.0
560,160.8,40.65,10.2,21,533,0.5142273419854934,1758,101,100,0,0.0
561,161.0,42.59,10.2,21,737,0.4664744009266186,1788,100,99,0,0.0
562,161.1,44.53,10.2,21,677,0.5791150128070683,1779,100,95,0,0.0
563,161.3,46.46,10.2,21,54,0.708435305506604,1656,98,101,0,0.0
564,161.4,48.4,10.2,21,160,0.7557854432752774,1758,89,128,1,0.9647814910025707
565,165.7,0.0,10.71,22,1044,0.3466699038393638,1762,102,93,0,0.0
566,165.8,1.936,10.71,22,795,0.3660521965191385,1761,100,100,0,0.0
567,166.0,3.872,10.71,22,1103,0.4893204892525553,1783,102,96,0,0.0
568,166.2,5.808,10.71,22,668,0.52899554973245,1749,99,96,0,0.0
569,166.3,7.744,10.71,22,518,0.4459572358119959,1727,99,95,0,0.0
570,166.5,9.68,10.71,22,903,0.4716921270365048,1782,101,100,0,0.0
571,166.6,11.62,10.71,22,1084,0.6383882855901342,1782,100,99,0,0.0
572,166.8,13.55,10.71,22,719,0.5886901587735909,1747,99,98,0,0.0
573,166.9,15.49,10.71,22,746,0.6264916511294263,1757,99,98,0,0.0
574,167.1,17.42,10.71,22,613,0.4597075072828602,1744,100,96,0,0.0
575,167.2,19.36,10.71,22,815,0.5494642054929835,1781,100,100,0,0.0
576,167.4,21.3,10.71,22,1115,0.6068781680740221,1824,102,101,0,0.0
577,167.5,23.23,10.71,22,819,0.4043674728250333,1779,102,101,0,0.0
578,167.7,25.17,10.71,22,522,0.3947135592544654,1735,99,98,0,0.0
579,167.8,27.1,10.71,22,526,0.4679534025189888,1747,100,101,0,0.0
580,168.0,29.04,10.71,22,543,0.5034238484862764,1754,98,99,0,0.0
581,168.1,30.97,10.71,22,736,0.5353719717245361,1789,101,100,0,0.0
582,168.3,32.91,10.71,22,836,0.5199310834449994,1802,103,101,0,0.0
583,168.4,34.85,10.71,22,748,0.4002920454652786,1788,101,100,0,0.0
584,168.6,36.78,10.71,22,900,0.469848377790845,1830,102,101,0,0.0
585,168.7,38.72,10.71,22,928,0.4542692429037281,1808,102,101,0,0.0
586,168.9,40.65,10.71,22,846,0.5595024410508985,1779,102,97,0,0.0
587,169.1,42.59,10.71,22,849,0.4205300001689301,1813,101,99,0,0.0
588,169.2,44.53,10.71,22,866,0.490188476598745,1810,102,101,0,0.0
589,169.4,46.46,10.71,22,546,0.4905814967905816,1756,101,99,0,0.0
590,169.5,48.4,10.71,22,655,0.4382421088955714,1779,101,99,0,0.0
591,169.7,50.33,10.71,22,428,0.320094286313079,1734,99,98,0,0.0
592,169.8,52.27,10.71,22,867,0.4422664220559354,1813,102,100,0,0.0
593,170.0,54.21,10.71,22,563,0.42288868177137,1760,101,98,0,0.0
594,174.7,0.0,11.22,23,990,0.4110423704725809,1786,102,98,0,0.0
595,174.8,1.936,11.22,23,806,0.4602957977759653,1758,99,96,0,0.0
596,175.0,3.872,11.22,23,823,0.5431766393629479,1786,98,100,0,0.0
597,175.1,5.808,11.22,23,469,0.4151883558493007,1717,99,98,0,0.0
598,175.3,7.744,11.22,23,912,0.4776115824895918,1803,101,102,0,0.0
599,175.5,9.68,11.22,23,1001,0.4124425974570315,1827,101,102,0,0.0
600,175.6,11.62,11.22,23,700,0.3872934543440829,1760,100,98,0,0.0
601,175.8,13.55,11.22,23,644,0.4343215812739428,1755,100,96,0,0.0
602,175.9,15.49,11.22,23,616,0.4750096927058985,1749,99,97,0,0.0
603,176.1,17.42,11.22,23,966,0.3217594406275877,1820,102,100,0,0.0
604,176.2,19.36,11.22,23,629,0.4115485859332056,1763,98,100,0,0.0
605,176.4,21.3,11.22,23,985,0.3744211282189198,1825,103,100,0,0.0
606,176.5,23.23,11.22,23,563,0.4793023776545513,1758,99,100,0,0.0
607,176.7,25.17,11.22,23,661,0.4778868779060096,1767,99,101,0,0.0
608,176.8,27.1,11.22,23,608,0.4557701833102484,1761,100,101,0,0.0
609,177.0,29.04,11.22,23,417,0.5271120312419433,1737,98,101,0,0.0
610,177.1,30.97,11.22,23,660,0.4995384432430542,1789,101,100,0,0.0
