Repository: berkeayyildizli/ENS_Graduation_Project

# Anomaly Detection in Directed Energy Deposition (DED) Processes Using Thermal Images

**ENS 491-492 Graduation Project – Group #121**

### 👥 Team Members

- [Berke Ayyıldızlı](https://www.linkedin.com/in/berkeayyildizli/)
- [Beyza Balota](https://www.linkedin.com/in/beyza-balota/)  <!-- Replace with actual URL if different -->
- [Kerem Tatari](https://www.linkedin.com/in/kerem-tatari/)  <!-- Replace with actual URL if different -->

Supervisors: Mustafa Ünel, Shawqi Mohammed Farea  
Sabancı University – 2025

---

## 🧠 Overview

This project presents a **modular, interpretable machine learning framework** for detecting **porosity-related anomalies** in **Directed Energy Deposition (DED)** processes using **thermal imaging**.

We applied and compared **supervised**, **semi-supervised**, and **unsupervised** models on a real-world thermal dataset, addressing challenges like **high class imbalance**, **sparse annotations**, and **image noise**.

---

## 📁 Project Structure

```bash
├── models/
│   ├── random_forest.ipynb
│   ├── xgboost_model.ipynb
│   ├── cnn_model.ipynb
│   ├── oneclass_svm.ipynb
│   ├── isolation_forest.ipynb
│   ├── autoencoder.ipynb
│   └── dbscan.py
├── preprocessing/
│   ├── eda.ipynb
│   ├── excel_converter.ipynb
│   ├── feature_extraction.ipynb
│   ├── renamer.ipynb
│   ├── row_Column_Remover.ipynb
│   └── thermal_geometric_feature_extraction.ipynb
├── docs/
│   └── ENS_492_Final_Report_Group_121.pdf
│   ├── DED_anomaly_detection_conference_paper2_v1.pdf
├── requirements.txt
└── README.md
```

---

## 📸 Dataset

- **Source**: [Harvard Dataverse – Thermal-Porosity Characterization Dataset](https://doi.org/10.7910/DVN/BWHYEH)
- **Material**: Ti–6Al–4V thin-walled structures
- **Process**: Laser Engineered Net Shaping (LENS)
- **Size**: 1564 Thermal Frames 
- **Defect Rate**: ~4.5% defective (highly imbalanced)

---

## 🛠️ Methodology

### 🔄 Preprocessing
- Header removal and missing value imputation
- Min-Max normalization ([0,1] scale)
- **Statistical feature extraction** (e.g., IQR, mean, std, quartiles)
- **Geometric feature extraction** (e.g., blob area, eccentricity)
- SMOTE oversampling for minority class balancing

### 🧪 Models Implemented

| Category | Model | Features Used |
|---------|-------|----------------|
| **Supervised** | Random Forest, XGBoost | 11 statistical features |
|  | CNN | Raw image pixels |
| **Semi-Supervised** | One-Class SVM, Isolation Forest | Top 5 statistical features |
| **Unsupervised** | Autoencoder, DBSCAN | Raw images / top features |

---

## 📊 Results

### 🔵 Supervised Models

| Model | Precision | Recall | F1-Score | Accuracy |
|-------|-----------|--------|----------|----------|
| **Random Forest** | 0.83 | **0.97** | **0.89** | 0.99 |
| **XGBoost** | 0.84 | 0.92 | 0.87 | 0.99 |
| **CNN** | **0.90** | 0.86 | 0.88 | 0.99 |

---

### 🟠 Semi-Supervised Models

| Model | Precision | Recall | F1-Score | Accuracy |
|-------|-----------|--------|----------|----------|
| One-Class SVM | **0.85** | 0.66 | 0.75 | 0.98 |
| Isolation Forest | 0.75 | 0.75 | 0.75 | 0.98 |

---

### 🟣 Unsupervised Models

| Model | Precision | Recall | F1-Score | Accuracy |
|-------|-----------|--------|----------|----------|
| Autoencoder (95th pct.) | 0.54 | 0.61 | 0.57 | 0.96 |
| Autoencoder (99th pct.) | 0.75 | 0.17 | 0.28 | 0.96 |
| **DBSCAN** | 0.55 | **0.99** | **0.71** | 0.96 |

---

## 📈 Visualizations

- 📉 Feature importance heatmaps (Random Forest, XGBoost)
- 📊 Confusion matrices for all models
- 🔍 Correlation matrix of statistical features
- Can be further seen on the final report

---

## 💡 Key Takeaways

- **Supervised models** (especially RF and CNN) offer best overall performance.
- **Semi-supervised models** are practical for low-label scenarios.
- **Unsupervised models** are flexible but require careful tuning.
- **Hybrid strategies** (e.g., using Autoencoders for early detection, then refining with supervised models) are recommended for industry settings.

---

## 📚 References

- Dataset: [Harvard Dataverse - Ti–6Al–4V Thermal-Porosity Data](https://doi.org/10.7910/DVN/BWHYEH)
- [ASTM F2924 – Additive Manufacturing for Ti-6Al-4V](https://www.astm.org/f2924-14r21.html)

---

## 🧪 How to Run

```bash
pip install -r requirements.txt
python preprocessing/extract_features.py
python models/random_forest.py

```
---

File: labeled_thermal_features.csv (part 1 of 4)
Frame,Min_Temp,Max_Temp,Mean_Temp,Std_Temp,Median_Temp,Q1,Q3,IQR,Skewness,Kurtosis,High_Temp_Pixels,Porosity Label
Frame_1.csv,1351.0,1875.0,1517.2217,69.05588,1510.0,1475.0,1526.0,51.0,2.292498,6.7786517,2950,1
Frame_10.csv,1201.0,1719.0,1336.9498,90.4955,1301.0,1285.0,1330.0,45.0,2.0869641,4.2055173,3732,1
Frame_100.csv,1096.0,1690.0,1274.626,101.33485,1238.0,1213.0,1315.0,102.0,1.584581,2.368822,3642,0
Frame_1000.csv,1034.0,1631.0,1185.3427,90.55383,1151.0,1139.0,1217.0,78.0,1.9238291,4.0812936,3339,0
Frame_1001.csv,1226.0,2107.0,1360.5409,116.82404,1330.0,1313.0,1360.0,47.0,3.6683075,14.856552,2495,1
Frame_1002.csv,1085.0,1753.0,1265.6344,122.113144,1213.0,1200.0,1300.0,100.0,1.7550219,2.5587807,3962,0
Frame_1003.csv,1133.0,1781.0,1294.5687,116.652824,1250.0,1224.0,1336.0,112.0,1.7753241,2.9858663,3801,0
Frame_1004.csv,1122.0,1750.0,1278.2557,112.015144,1237.0,1211.0,1321.0,110.0,1.7073008,2.7832246,3763,0
Frame_1005.csv,1136.0,1854.0,1334.7766,123.47528,1287.0,1260.0,1378.0,118.0,1.7680258,2.9783792,3789,0
Frame_1006.csv,1114.0,1783.0,1270.3964,116.54162,1216.0,1203.0,1312.0,109.0,1.8437269,3.369998,3551,0
Frame_1007.csv,1115.0,1797.0,1324.0159,112.64491,1273.0,1248.0,1377.0,129.0,1.6878068,2.7322054,3692,0
Frame_1008.csv,1087.0,1817.0,1270.2103,120.40447,1215.0,1202.0,1311.0,109.0,1.9452511,3.959232,3468,0
Frame_1009.csv,1096.0,1767.0,1252.0533,116.457436,1207.0,1183.0,1288.0,105.0,1.8200408,3.3172183,3623,0
Frame_101.csv,1143.0,1745.0,1302.4734,110.47054,1262.0,1235.0,1341.0,106.0,1.6360556,2.3681903,3807,0
Frame_1010.csv,1095.0,1819.0,1278.6422,117.26052,1237.0,1211.0,1314.0,103.0,1.9362278,3.9921224,3495,0
Frame_1011.csv,1092.0,1813.0,1275.355,118.2244,1222.0,1208.0,1318.0,110.0,1.9035941,3.7412145,3428,0
Frame_1012.csv,1082.0,1807.0,1261.8804,114.6537,1209.0,1196.0,1296.0,100.0,1.9367511,4.093966,3404,0
Frame_1013.csv,1094.0,1789.0,1248.3641,117.02579,1193.0,1181.0,1293.0,112.0,1.9039292,3.7682323,3485,0
Frame_1014.csv,1068.0,1774.0,1247.8137,114.37525,1205.0,1180.0,1292.0,112.0,1.8880253,3.8161929,3415,0
Frame_1015.csv,1111.0,1811.0,1266.4232,115.40665,1225.0,1199.0,1315.0,116.0,1.942262,4.1265554,3335,0
Frame_1016.csv,1094.0,1792.0,1262.0396,109.66896,1216.0,1193.0,1292.0,99.0,2.0593977,4.5654016,3525,0
Frame_1017.csv,1076.0,1786.0,1252.9485,112.32768,1202.0,1189.0,1288.0,99.0,1.9669406,4.2234306,3373,0
Frame_1018.csv,1076.0,1834.0,1258.4448,117.7614,1214.0,1189.0,1303.0,114.0,1.9990995,4.5327797,3206,0
Frame_1019.csv,1095.0,1838.0,1268.818,117.384766,1217.0,1194.0,1308.0,114.0,1.9951646,4.3555427,3433,0
Frame_102.csv,1075.0,1701.0,1249.9755,104.51099,1201.0,1188.0,1295.0,107.0,1.7186247,2.9297192,3526,0
Frame_1020.csv,1080.0,1770.0,1230.578,113.02064,1188.0,1164.0,1273.0,109.0,1.90145,4.0075035,3308,0
Frame_1021.csv,1095.0,1828.0,1278.3773,117.91563,1224.0,1211.0,1321.0,110.0,1.8945249,3.7838712,3636,0
Frame_1022.csv,1058.0,1797.0,1233.7762,115.209236,1180.0,1168.0,1278.0,110.0,1.984151,4.3667455,3396,0
Frame_1023.csv,1066.0,1816.0,1246.051,118.463844,1202.0,1177.0,1289.0,112.0,1.9668688,4.2476583,3524,0
Frame_1024.csv,1073.0,1824.0,1254.3986,120.52141,1199.0,1186.0,1299.0,113.0,1.9700929,4.166294,3417,0
Frame_1025.csv,1074.0,1765.0,1219.3145,110.58472,1169.0,1157.0,1259.0,102.0,2.0258167,4.6165066,3392,0
Frame_1026.csv,1094.0,1859.0,1275.484,119.35903,1223.0,1210.0,1320.0,110.0,2.0615525,4.7704887,3369,0
Frame_1027.csv,1076.0,1872.0,1256.0763,121.02771,1202.0,1189.0,1288.0,99.0,2.1397495,5.194834,3374,0
Frame_1028.csv,1101.0,1860.0,1255.4023,121.33096,1201.0,1188.0,1295.0,107.0,2.0723917,4.847893,3372,0
Frame_1029.csv,1153.0,1677.0,1310.0223,68.84574,1295.0,1265.0,1333.0,68.0,1.4500082,2.5033207,4225,1
Frame_103.csv,1089.0,1709.0,1267.8055,104.76026,1230.0,1204.0,1313.0,109.0,1.6886045,2.7989154,3634,0
Frame_1030.csv,1076.0,1613.0,1208.2155,71.41381,1189.0,1175.0,1214.0,39.0,2.9587357,10.093823,2758,0
Frame_1031.csv,1136.0,1798.0,1312.8727,108.8936,1266.0,1241.0,1355.0,114.0,1.7953945,3.2733438,3536,0
Frame_1032.csv,1078.0,1784.0,1255.5302,115.52705,1204.0,1191.0,1290.0,99.0,1.9801015,4.0317526,3695,0
Frame_1033.csv,1057.0,1720.0,1229.7771,110.95773,1179.0,1167.0,1262.0,95.0,1.8756869,3.5977328,3530,0
Frame_1034.csv,1125.0,1806.0,1283.04,116.241844,1228.0,1215.0,1333.0,118.0,1.8214322,3.4599814,3433,0
Frame_1035.csv,1105.0,1759.0,1258.1226,111.91798,1206.0,1193.0,1300.0,107.0,1.818491,3.4432979,3419,0
Frame_1036.csv,1117.0,1824.0,1289.7246,110.387375,1243.0,1220.0,1330.0,110.0,1.9680827,4.297914,3385,0
Frame_1037.csv,1096.0,1789.0,1247.7238,112.83445,1208.0,1183.0,1288.0,105.0,2.0198393,4.5289407,3406,0
Frame_1038.csv,1069.0,1788.0,1249.246,117.80456,1206.0,1181.0,1279.0,98.0,1.9340383,3.9035902,3494,0
Frame_1039.csv,1127.0,1829.0,1287.8308,120.393,1231.0,1218.0,1336.0,118.0,1.8612508,3.5785477,3601,0
Frame_104.csv,1091.0,1721.0,1272.8556,107.06275,1232.0,1207.0,1323.0,116.0,1.6704954,2.741198,3585,0
Frame_1040.csv,1056.0,1777.0,1232.2969,114.988266,1179.0,1166.0,1276.0,110.0,1.9596227,4.154356,3424,0
Frame_1041.csv,1064.0,1786.0,1239.0955,113.37424,1187.0,1175.0,1271.0,96.0,2.0268729,4.460926,3503,0
Frame_1042.csv,1072.0,1810.0,1256.8242,120.46565,1209.0,1184.0,1304.0,120.0,1.8538506,3.6306996,3502,0
Frame_1043.csv,1075.0,1819.0,1258.0726,120.13808,1213.0,1188.0,1294.0,106.0,1.922224,3.9198956,3459,0
Frame_1044.csv,1069.0,1807.0,1245.3005,114.844154,1194.0,1181.0,1279.0,98.0,2.055513,4.708686,3450,0
Frame_1045.csv,1064.0,1804.0,1245.0782,120.61698,1199.0,1175.0,1286.0,111.0,1.9020581,3.8134272,3409,0
Frame_1046.csv,1082.0,1804.0,1262.9866,116.53919,1209.0,1196.0,1303.0,107.0,1.9212803,3.879843,3524,0
Frame_1047.csv,1092.0,1807.0,1246.0767,116.40538,1202.0,1178.0,1282.0,104.0,2.0041218,4.390626,3512,0
Frame_1048.csv,1089.0,1797.0,1242.4417,115.62314,1199.0,1175.0,1286.0,111.0,1.9479456,4.1340055,3395,0
Frame_1049.csv,1081.0,1837.0,1265.3917,121.031006,1220.0,1195.0,1309.0,114.0,1.9343137,4.0054035,3480,0
Frame_105.csv,1120.0,1736.0,1289.4819,102.44815,1246.0,1223.0,1319.0,96.0,1.8778429,3.5404828,3615,0
Frame_1050.csv,1115.0,1841.0,1291.2441,114.71822,1241.0,1217.0,1334.0,117.0,1.9491088,4.1367,3422,0
Frame_1051.csv,1056.0,1799.0,1227.5599,113.86481,1178.0,1166.0,1261.0,95.0,2.0714579,4.8675675,3205,0
Frame_1052.csv,1098.0,1825.0,1252.0208,117.03007,1209.0,1185.0,1297.0,112.0,2.051845,4.6896043,3451,0
Frame_1053.csv,1064.0,1755.0,1208.4308,109.581924,1159.0,1147.0,1240.0,93.0,2.056472,4.7804756,3372,0
Frame_1054.csv,1077.0,1824.0,1256.4592,115.3303,1215.0,1190.0,1304.0,114.0,2.0171242,4.7362795,3181,0
Frame_1055.csv,1083.0,1781.0,1231.9397,112.91893,1180.0,1168.0,1278.0,110.0,1.9315574,4.168467,3337,0
Frame_1056.csv,1131.0,1773.0,1297.9817,117.28775,1248.0,1222.0,1355.0,133.0,1.5700647,2.276748,3597,0
Frame_1057.csv,1116.0,1809.0,1291.4211,115.04932,1242.0,1218.0,1321.0,103.0,1.9035482,3.6815407,3673,0
Frame_1058.csv,1141.0,1815.0,1317.9441,109.97207,1271.0,1247.0,1354.0,107.0,1.8309525,3.4372709,3648,0
Frame_1059.csv,1103.0,1809.0,1261.5033,121.02747,1215.0,1191.0,1304.0,113.0,1.8721422,3.559806,3585,0
Frame_106.csv,1152.0,1747.0,1331.2664,106.87166,1285.0,1260.0,1376.0,116.0,1.5594665,1.9938246,3895,0
Frame_1060.csv,1105.0,1806.0,1276.504,111.295815,1229.0,1206.0,1314.0,108.0,1.9704529,4.183623,3475,0
Frame_1061.csv,1091.0,1803.0,1261.138,112.931984,1212.0,1190.0,1296.0,106.0,1.9676807,4.124666,3539,0
Frame_1062.csv,1058.0,1804.0,1232.5431,118.66002,1181.0,1168.0,1257.0,89.0,2.0891974,4.619018,3538,0
Frame_1063.csv,1092.0,1837.0,1272.8516,117.30833,1221.0,1208.0,1309.0,101.0,1.9935417,4.4129434,3358,0
Frame_1064.csv,1102.0,1829.0,1259.648,119.26299,1214.0,1189.0,1303.0,114.0,1.9289105,4.0963373,3444,0
Frame_1065.csv,1074.0,1747.0,1221.4841,108.859505,1182.0,1158.0,1267.0,109.0,1.9338303,4.1969748,3289,0
Frame_1066.csv,1109.0,1856.0,1281.8431,116.055565,1233.0,1210.0,1312.0,102.0,2.1114888,4.9282613,3411,0
Frame_1067.csv,1060.0,1827.0,1235.897,118.60477,1183.0,1171.0,1267.0,96.0,2.1528378,5.1367517,3500,0
Frame_1068.csv,1095.0,1825.0,1247.9852,117.65584,1194.0,1181.0,1293.0,112.0,1.987891,4.402487,3384,0
Frame_1069.csv,1089.0,1811.0,1256.1947,109.3004,1209.0,1187.0,1299.0,112.0,2.0567822,4.8717074,3408,0
Frame_107.csv,1145.0,1708.0,1305.2466,107.1774,1264.0,1238.0,1352.0,114.0,1.5084718,1.7899494,3940,0
Frame_1070.csv,1065.0,1636.0,1195.9806,66.55224,1170.0,1159.0,1209.0,50.0,2.3130624,8.069884,3313,0
Frame_1071.csv,1090.0,1654.0,1228.1311,85.87111,1205.0,1191.0,1218.0,27.0,2.771134,7.8648453,3134,1
Frame_1072.csv,1112.0,1781.0,1303.253,119.75572,1257.0,1231.0,1351.0,120.0,1.6001655,2.143515,4046,0
Frame_1073.csv,1164.0,1863.0,1334.6633,127.18591,1286.0,1259.0,1376.0,117.0,1.740574,2.824091,3881,0
Frame_1074.csv,1139.0,1784.0,1301.0514,115.27342,1257.0,1231.0,1351.0,120.0,1.6565038,2.6181111,3645,0
Frame_1075.csv,1075.0,1759.0,1255.2725,115.74816,1201.0,1188.0,1295.0,107.0,1.8346716,3.372019,3645,0
Frame_1076.csv,1119.0,1841.0,1315.0227,125.79357,1266.0,1240.0,1362.0,122.0,1.7287138,2.7843087,3821,0
Frame_1077.csv,1104.0,1812.0,1290.276,118.147804,1236.0,1222.0,1334.0,112.0,1.8511329,3.5114126,3475,0
Frame_1078.csv,1090.0,1720.0,1240.5602,110.90314,1188.0,1175.0,1287.0,112.0,1.7738168,3.1191533,3626,0
Frame_1079.csv,1109.0,1853.0,1301.621,125.46088,1242.0,1228.0,1349.0,121.0,1.813714,3.2894344,3594,0
Frame_108.csv,1156.0,1740.0,1317.6205,108.58081,1278.0,1251.0,1359.0,108.0,1.5919701,2.146487,3964,0
Frame_1080.csv,1089.0,1828.0,1277.1947,122.62429,1230.0,1204.0,1321.0,117.0,1.8848796,3.627652,3556,0
Frame_1081.csv,1095.0,1803.0,1281.9545,116.32153,1237.0,1212.0,1329.0,117.0,1.8124582,3.3833416,3591,0
Frame_1082.csv,1078.0,1775.0,1261.122,115.69483,1216.0,1191.0,1306.0,115.0,1.7979431,3.3290894,3502,0
Frame_1083.csv,1103.0,1754.0,1254.2542,107.653854,1203.0,1191.0,1304.0,113.0,1.7816569,3.4356444,3476,0
Frame_1084.csv,1069.0,1771.0,1247.8573,117.01185,1193.0,1180.0,1293.0,113.0,1.8659695,3.5643358,3497,0
Frame_1085.csv,1140.0,1877.0,1303.4321,123.028145,1258.0,1232.0,1345.0,113.0,1.9389408,3.9761066,3493,0
Frame_1086.csv,1137.0,1889.0,1300.2214,123.803444,1255.0,1228.0,1349.0,121.0,1.9731759,4.30929,3350,0
Frame_1087.csv,1086.0,1815.0,1271.9208,118.07422,1227.0,1201.0,1324.0,123.0,1.849527,3.6497142,3458,0
Frame_1088.csv,1060.0,1784.0,1238.0002,118.24537,1194.0,1170.0,1274.0,104.0,1.9883132,4.1455884,3586,0
Frame_1089.csv,1122.0,1850.0,1278.9006,118.98071,1226.0,1212.0,1315.0,103.0,2.036243,4.531256,3504,0
Frame_109.csv,1127.0,1745.0,1315.2584,110.13786,1276.0,1249.0,1357.0,108.0,1.6057903,2.2569034,3793,0
Frame_1090.csv,1101.0,1796.0,1272.135,109.44303,1225.0,1201.0,1316.0,115.0,1.8920487,3.9489331,3415,0
Frame_1091.csv,1062.0,1782.0,1239.9956,113.631744,1196.0,1172.0,1283.0,111.0,1.9351808,4.0541625,3520,0
Frame_1092.csv,1094.0,1809.0,1249.7279,115.839806,1205.0,1181.0,1293.0,112.0,1.9006729,4.0534153,3310,0
Frame_1093.csv,1059.0,1816.0,1236.2623,116.39187,1194.0,1170.0,1273.0,103.0,2.093354,4.966688,3401,0
Frame_1094.csv,1092.0,1804.0,1240.2479,113.30368,1191.0,1178.0,1275.0,97.0,2.0836046,4.8965416,3457,0
Frame_1095.csv,1057.0,1783.0,1233.5831,115.86863,1179.0,1167.0,1270.0,103.0,1.8988409,3.86547,3517,0
Frame_1096.csv,1072.0,1776.0,1247.4574,108.94714,1197.0,1184.0,1297.0,113.0,1.8897948,4.0618777,3360,0
Frame_1097.csv,1086.0,1814.0,1236.048,116.90327,1184.0,1171.0,1275.0,104.0,2.0786786,4.8982787,3290,0
Frame_1098.csv,1090.0,1824.0,1255.7535,110.55861,1211.0,1188.0,1294.0,106.0,2.167025,5.4171696,3341,0
Frame_1099.csv,1132.0,1873.0,1293.4971,123.41952,1237.0,1223.0,1335.0,112.0,1.9007066,3.8350282,3495,0
Frame_11.csv,1183.0,1716.0,1346.6311,85.51565,1315.0,1299.0,1344.0,45.0,2.098618,4.428763,3694,1
Frame_110.csv,1107.0,1730.0,1293.9957,111.33188,1252.0,1226.0,1338.0,112.0,1.5976193,2.1817982,3905,0
Frame_1100.csv,1056.0,1798.0,1228.6058,112.13679,1178.0,1166.0,1269.0,103.0,2.0522957,4.9094176,3304,0
Frame_1101.csv,1084.0,1739.0,1218.2285,88.27665,1198.0,1184.0,1211.0,27.0,3.4290543,12.798314,2622,1
Frame_1102.csv,1094.0,1750.0,1281.234,114.36541,1235.0,1210.0,1334.0,124.0,1.6414478,2.5605774,3710,0
Frame_1103.csv,1094.0,1775.0,1276.104,114.41634,1223.0,1210.0,1319.0,109.0,1.7839276,3.198258,3536,0
Frame_1104.csv,1144.0,1825.0,1306.6731,119.84139,1251.0,1237.0,1351.0,114.0,1.8341457,3.3109825,3698,0
Frame_1105.csv,1153.0,1813.0,1314.3514,114.97211,1261.0,1247.0,1355.0,108.0,1.7499758,3.011837,3725,0
Frame_1106.csv,1111.0,1820.0,1284.6625,114.04313,1236.0,1213.0,1315.0,102.0,2.0120723,4.3693275,3520,0
Frame_1107.csv,1095.0,1834.0,1283.7631,121.34779,1237.0,1211.0,1328.0,117.0,1.9156646,3.8586907,3509,0
Frame_1108.csv,1065.0,1797.0,1244.7212,117.10189,1201.0,1176.0,1288.0,112.0,1.9997231,4.3919854,3245,0
Frame_1109.csv,1099.0,1805.0,1283.4674,117.09335,1229.0,1216.0,1326.0,110.0,1.8171995,3.3675992,3619,0
Frame_111.csv,1133.0,1700.0,1292.224,109.82814,1250.0,1224.0,1336.0,112.0,1.5335313,1.8438214,4107,0
Frame_1110.csv,1110.0,1827.0,1270.1289,122.34009,1223.0,1198.0,1320.0,122.0,1.8650486,3.6469536,3498,0
Frame_1111.csv,1081.0,1763.0,1233.8777,117.311134,1178.0,1166.0,1276.0,110.0,1.8605918,3.5226731,3612,0
Frame_1112.csv,1082.0,1824.0,1262.0011,116.75186,1209.0,1196.0,1296.0,100.0,2.0314345,4.5222707,3310,0
Frame_1113.csv,1085.0,1772.0,1237.9515,118.52817,1183.0,1170.0,1281.0,111.0,1.8808285,3.6161354,3656,0
Frame_1114.csv,1081.0,1815.0,1262.5137,116.063896,1220.0,1195.0,1302.0,107.0,1.9413877,4.177694,3389,0
Frame_1115.csv,1108.0,1855.0,1281.8818,116.998,1233.0,1209.0,1325.0,116.0,2.01619,4.5050983,3360,0
Frame_1116.csv,1097.0,1788.0,1263.009,106.78709,1219.0,1196.0,1296.0,100.0,2.0562444,4.781374,3190,0
Frame_1117.csv,1070.0,1795.0,1246.5507,113.35435,1195.0,1182.0,1288.0,106.0,1.9930816,4.5000033,3343,0
Frame_1118.csv,1062.0,1743.0,1206.2692,109.22301,1156.0,1144.0,1244.0,100.0,1.9964437,4.4553423,3380,0
Frame_1119.csv,1069.0,1762.0,1234.4761,107.93172,1186.0,1165.0,1273.0,108.0,2.0060344,4.4473686,3460,0
Frame_112.csv,1108.0,1723.0,1293.8284,108.955345,1253.0,1226.0,1339.0,113.0,1.6070234,2.290276,3787,0
Frame_1120.csv,1081.0,1815.0,1260.52,116.90821,1208.0,1195.0,1295.0,100.0,1.9586972,4.085785,3559,0
Frame_1121.csv,1076.0,1852.0,1254.7427,119.695404,1201.0,1189.0,1287.0,98.0,2.1009855,4.914964,3381,0
Frame_1122.csv,1089.0,1789.0,1237.4631,111.00961,1188.0,1175.0,1272.0,97.0,1.9895332,4.499978,3306,0
Frame_1123.csv,1071.0,1769.0,1221.0842,113.358696,1177.0,1154.0,1262.0,108.0,1.9310668,4.116956,3443,0
Frame_1124.csv,1082.0,1786.0,1227.9594,112.328186,1179.0,1166.0,1262.0,96.0,2.071212,4.849703,3332,0
Frame_1125.csv,1109.0,1818.0,1313.7827,126.54534,1254.0,1242.0,1333.0,91.0,1.8522525,2.8157425,4056,0
Frame_1126.csv,1088.0,1729.0,1271.0502,109.24614,1228.0,1203.0,1319.0,116.0,1.6228164,2.509971,3625,0
Frame_1127.csv,1087.0,1779.0,1270.4244,116.11773,1215.0,1202.0,1311.0,109.0,1.8386681,3.4212058,3448,0
Frame_1128.csv,1089.0,1796.0,1274.9865,116.5877,1230.0,1204.0,1321.0,117.0,1.789738,3.293399,3555,0
Frame_1129.csv,1054.0,1744.0,1230.9841,114.52102,1187.0,1163.0,1272.0,109.0,1.8739007,3.6444464,3440,0
Frame_113.csv,1140.0,1747.0,1316.3733,108.30458,1270.0,1245.0,1352.0,107.0,1.741144,2.6885712,3884,0
Frame_1130.csv,1065.0,1739.0,1240.1475,109.32118,1200.0,1176.0,1282.75,106.75,1.867572,3.7266073,3377,0
Frame_1131.csv,1102.0,1772.0,1261.3905,120.4857,1214.0,1189.0,1303.0,114.0,1.7932117,3.060579,3704,0
Frame_1132.csv,1099.0,1711.0,1244.5609,101.83823,1199.0,1186.0,1284.0,98.0,1.8569584,3.6705296,3441,0
Frame_1133.csv,1073.0,1790.0,1254.8873,119.71873,1210.0,1185.0,1299.0,114.0,1.8977276,3.6615067,3585,0
Frame_1134.csv,1107.0,1784.0,1262.3948,116.87457,1208.0,1195.0,1310.0,115.0,1.8388393,3.4405994,3589,0
Frame_1135.csv,1082.0,1797.0,1264.1461,117.16366,1209.0,1196.0,1304.0,108.0,1.8883548,3.685394,3601,0
Frame_1136.csv,1092.0,1779.0,1243.6356,116.41266,1190.0,1177.0,1289.0,112.0,1.9103515,3.8273702,3459,0
Frame_1137.csv,1102.0,1871.0,1287.8812,123.33357,1233.0,1220.0,1323.0,103.0,1.9618225,4.098374,3452,0
Frame_1138.csv,1091.0,1786.0,1242.9188,114.20391,1201.0,1177.0,1288.0,111.0,1.9749677,4.3265357,3301,0
Frame_1139.csv,1109.0,1837.0,1267.2462,121.51205,1222.0,1197.0,1305.0,108.0,2.0421758,4.400359,3524,0
Frame_114.csv,1135.0,1722.0,1293.4017,107.49717,1253.0,1227.0,1339.0,112.0,1.5753189,2.2336147,3819,0
Frame_1140.csv,1107.0,1871.0,1295.726,122.81745,1239.0,1225.0,1345.0,120.0,1.9378359,4.0484166,3329,0
Frame_1141.csv,1076.0,1809.0,1259.4827,119.239784,1213.0,1189.0,1309.0,120.0,1.8608268,3.6397905,3455,0
Frame_1142.csv,1102.0,1829.0,1258.8995,119.94927,1214.0,1189.0,1295.0,106.0,1.9577429,4.1219344,3424,0
Frame_1143.csv,1083.0,1789.0,1235.24,116.90975,1192.0,1168.0,1271.0,103.0,1.9984897,4.3419824,3354,0
Frame_1144.csv,1057.0,1795.0,1233.202,116.63076,1180.0,1167.0,1270.0,103.0,2.00365,4.3614335,3408,0
Frame_1145.csv,1076.0,1803.0,1254.9498,116.03323,1201.0,1189.0,1302.0,113.0,1.9247034,4.0624857,3355,0
Frame_1146.csv,1058.0,1768.0,1232.1456,109.54991,1192.0,1168.0,1278.0,110.0,1.994113,4.5618954,3201,0
Frame_1147.csv,1082.0,1854.0,1264.1724,121.46943,1209.0,1196.0,1303.0,107.0,2.0134842,4.387478,3457,0
Frame_1148.csv,1103.0,1820.0,1277.0299,114.15108,1227.0,1203.0,1318.0,115.0,1.9013104,3.832029,3521,0
Frame_1149.csv,1085.0,1762.0,1246.0618,103.75369,1205.0,1182.0,1280.0,98.0,2.0973225,4.953385,3343,0
Frame_115.csv,1100.0,1703.0,1284.6038,107.03533,1242.0,1217.0,1335.0,118.0,1.5435295,2.0080934,3934,0
Frame_1150.csv,1056.0,1816.0,1227.8123,113.9911,1177.0,1165.0,1261.0,96.0,2.1494973,5.3470016,3171,0
Frame_1151.csv,1050.0,1810.0,1221.634,113.86417,1171.0,1158.0,1253.0,95.0,2.1781354,5.5064836,3180,0
Frame_1152.csv,1063.0,1753.0,1209.1339,109.97052,1168.0,1145.0,1238.0,93.0,2.059386,4.770294,3244,0
Frame_1153.csv,1140.0,1805.0,1270.8497,111.06873,1232.0,1217.0,1258.0,41.0,2.6616735,7.0154214,3497,0
Frame_1154.csv,1064.0,1713.0,1244.6143,111.824135,1199.0,1175.0,1286.0,111.0,1.7135904,2.8308744,3636,0
Frame_1155.csv,1080.0,1752.0,1260.5165,113.715866,1206.0,1193.0,1308.0,115.0,1.751283,3.0126066,3660,0
Frame_1156.csv,1147.0,1840.0,1311.7258,121.84822,1267.0,1240.0,1347.0,107.0,1.8255101,3.2428215,3801,0
Frame_1157.csv,1099.0,1816.0,1284.4749,121.344124,1229.0,1216.0,1319.0,103.0,1.8984503,3.5986898,3570,0
Frame_1158.csv,1068.0,1734.0,1242.4191,109.72967,1192.0,1179.0,1277.0,98.0,1.8591697,3.5597892,3549,0
Frame_1159.csv,1102.0,1798.0,1272.909,112.54479,1225.0,1202.0,1302.0,100.0,1.9602491,3.9897604,3623,0
Frame_116.csv,1128.0,1717.0,1285.5692,108.697105,1245.0,1219.0,1330.0,111.0,1.5639694,2.0962274,3929,0
Frame_1160.csv,1135.0,1864.0,1314.2952,115.93419,1264.0,1240.0,1360.0,120.0,1.898071,3.872835,3486,0
Frame_1161.csv,1056.0,1776.0,1231.968,113.40894,1190.0,1166.0,1276.0,110.0,1.969888,4.295465,3379,0
Frame_1162.csv,1121.0,1813.0,1282.6862,120.35859,1237.0,1211.0,1328.0,117.0,1.8107855,3.2980745,3656,0
Frame_1163.csv,1058.0,1736.0,1230.2374,106.832794,1181.0,1168.0,1272.0,104.0,1.9156541,4.092484,3361,0
Frame_1164.csv,1102.0,1825.0,1257.5955,117.53911,1214.0,1190.0,1296.0,106.0,2.0415044,4.654789,3340,0
Frame_1165.csv,1076.0,1833.0,1260.2122,122.13488,1214.0,1189.0,1302.0,113.0,1.9344981,4.0180984,3389,0
Frame_1166.csv,1067.0,1792.0,1243.9729,114.16554,1191.0,1179.0,1276.0,97.0,1.943172,4.1215773,3505,0
Frame_1167.csv,1090.0,1792.0,1240.282,115.679214,1188.0,1176.0,1287.0,111.0,1.9724762,4.2752347,3424,0
Frame_1168.csv,1088.0,1792.0,1239.2285,114.5964,1197.0,1173.0,1284.0,111.0,1.9941778,4.4698725,3309,0
Frame_1169.csv,1071.0,1835.0,1251.7831,117.2234,1208.0,1183.0,1296.0,113.0,2.0343585,4.6371856,3376,0
Frame_117.csv,1150.0,1741.0,1310.5294,107.05824,1271.0,1244.0,1351.0,107.0,1.6221131,2.420104,3751,0
Frame_1170.csv,1103.0,1828.0,1276.0865,114.108604,1227.0,1204.0,1311.0,107.0,2.0449193,4.585779,3336,0
Frame_1171.csv,1119.0,1910.0,1280.2549,126.359634,1222.0,1209.0,1326.0,117.0,2.1070774,5.0129848,3265,0
Frame_1172.csv,1060.0,1804.0,1233.883,112.85909,1183.0,1171.0,1267.0,96.0,2.1331563,5.197001,3323,0
Frame_1173.csv,1109.0,1854.0,1281.2559,112.92436,1233.0,1210.0,1319.0,109.0,2.109644,5.185451,3165,0
Frame_1174.csv,1084.0,1791.0,1235.236,114.79072,1193.0,1169.0,1272.0,103.0,1.9758856,4.3104677,3308,0
Frame_1175.csv,1050.0,1785.0,1220.7516,113.470375,1171.0,1159.0,1253.0,94.0,2.0881288,4.954707,3322,0
Frame_1176.csv,1049.0,1746.0,1214.7225,107.4409,1170.0,1158.0,1245.0,87.0,2.0420663,4.676544,3525,0
Frame_1177.csv,1162.0,1635.0,1289.9836,70.239815,1272.0,1242.0,1308.0,66.0,1.4190099,2.2597232,4235,0
Frame_1178.csv,1108.0,1602.0,1247.0574,68.46956,1227.0,1212.0,1253.0,41.0,2.4381826,7.2226386,2940,0
Frame_1179.csv,1133.0,1792.0,1313.0172,110.47091,1262.0,1237.0,1364.0,127.0,1.6749212,2.7233927,3632,0
Frame_118.csv,1127.0,1729.0,1319.559,108.888916,1276.0,1249.0,1373.0,124.0,1.3763968,1.3993005,3862,0
Frame_1180.csv,1090.0,1806.0,1275.0648,118.90699,1219.0,1206.0,1315.0,109.0,1.8450471,3.4020822,3615,0
Frame_1181.csv,1064.0,1769.0,1240.8838,112.36027,1199.0,1175.0,1286.0,111.0,1.9482535,4.178376,3339,0
Frame_1182.csv,1094.0,1789.0,1265.9158,112.7918,1215.0,1192.0,1305.0,113.0,1.9088581,3.9181883,3426,0
Frame_1183.csv,1115.0,1834.0,1272.001,120.82825,1217.0,1204.0,1305.0,101.0,1.9715222,4.096808,3533,0
Frame_1184.csv,1096.0,1801.0,1250.5833,117.9469,1195.0,1183.0,1295.0,112.0,1.9008567,3.819941,3475,0
Frame_1185.csv,1144.0,1883.0,1313.7083,127.355896,1263.0,1237.0,1366.0,129.0,1.801117,3.2727864,3621,0
Frame_1186.csv,1089.0,1807.0,1272.9181,117.98309,1218.0,1205.0,1314.0,109.0,1.8575981,3.5059822,3689,0
Frame_1187.csv,1071.0,1758.0,1216.679,111.32538,1166.0,1154.0,1262.0,108.0,2.01615,4.556467,3334,0
Frame_1188.csv,1074.0,1739.0,1222.4716,109.59158,1182.0,1158.0,1260.0,102.0,1.8556248,3.703743,3575,0
Frame_1189.csv,1106.0,1821.0,1258.7069,114.730606,1207.0,1194.0,1293.0,99.0,2.0558612,4.7354493,3332,0
Frame_119.csv,1093.0,1707.0,1275.8668,108.403534,1234.0,1209.0,1325.0,116.0,1.5735,2.1845212,3724,0
Frame_1190.csv,1070.0,1777.0,1247.9568,111.03008,1206.0,1182.0,1294.0,112.0,1.8691558,3.8574889,3402,0
Frame_1191.csv,1068.0,1760.0,1243.2006,111.44859,1193.0,1180.0,1278.0,98.0,1.9418037,4.064726,3393,0
Frame_1192.csv,1053.0,1756.0,1225.8668,110.51736,1175.0,1162.0,1265.0,103.0,1.9563653,4.1966147,3421,0
Frame_1193.csv,1122.0,1818.0,1279.3558,116.75242,1225.0,1211.0,1329.0,118.0,1.8125579,3.441725,3616,0
Frame_1194.csv,1093.0,1819.0,1242.4038,116.04652,1191.0,1179.0,1283.0,104.0,2.1054273,5.0224257,3283,0
Frame_1195.csv,1149.0,1898.0,1313.495,122.86086,1269.0,1242.0,1365.0,123.0,1.9394951,4.1092916,3478,0
Frame_1196.csv,1060.0,1793.0,1241.7322,111.283226,1195.0,1171.0,1282.0,111.0,2.0487804,4.7466197,3391,0
Frame_1197.csv,1060.0,1799.0,1238.3947,116.999344,1194.0,1170.0,1281.0,111.0,1.9798822,4.326339,3406,0
Frame_1198.csv,1084.0,1812.0,1265.0186,114.4951,1212.0,1199.0,1307.0,108.0,1.9058925,4.018672,3320,0
Frame_1199.csv,1067.0,1820.0,1246.0806,120.09392,1191.0,1178.0,1275.0,97.0,2.0135038,4.335678,3482,0
Frame_12.csv,1188.0,1707.0,1318.8461,86.9485,1287.0,1271.0,1315.0,44.0,2.1421409,4.6540775,3617,1
Frame_120.csv,1119.0,1717.0,1306.4221,107.24918,1266.0,1240.0,1354.0,114.0,1.5269611,1.9439253,3952,0
Frame_1200.csv,1087.0,1810.0,1257.4437,113.36912,1207.0,1185.0,1297.0,112.0,2.0003376,4.445982,3400,0
Frame_1201.csv,1097.0,1849.0,1267.1094,113.19961,1219.0,1196.0,1309.0,113.0,2.0985484,5.157835,3297,0
Frame_1202.csv,1053.0,1781.0,1222.849,109.83614,1175.0,1162.0,1265.0,103.0,2.02982,4.786327,3357,0
Frame_1203.csv,1123.0,1785.0,1286.5634,120.86202,1238.0,1212.0,1337.0,125.0,1.6622009,2.5568178,3661,0
Frame_1204.csv,1092.0,1773.0,1272.6646,110.3723,1221.0,1208.0,1317.0,109.0,1.789595,3.345001,3460,0
Frame_1205.csv,1105.0,1811.0,1290.1172,118.057594,1237.0,1224.0,1328.0,104.0,1.9291846,3.7367437,3725,0
Frame_1206.csv,1100.0,1757.0,1254.5211,116.26295,1200.0,1187.0,1293.0,106.0,1.7568978,2.9109704,3720,0
Frame_1207.csv,1086.0,1773.0,1268.8195,114.58684,1226.0,1200.0,1316.0,116.0,1.7823571,3.243289,3510,0
Frame_1208.csv,1088.0,1801.0,1269.3733,115.37339,1216.0,1203.0,1312.0,109.0,1.8988379,3.8538375,3444,0
Frame_1209.csv,1066.0,1779.0,1245.2225,118.45893,1202.0,1178.0,1282.0,104.0,1.9473568,3.877675,3582,0
Frame_121.csv,1080.0,1704.0,1259.1495,107.07713,1219.0,1194.0,1301.0,107.0,1.7161468,2.7925112,3752,0
Frame_1210.csv,1101.0,1838.0,1290.5084,121.9432,1244.0,1219.0,1337.0,118.0,1.8250151,3.4020183,3588,0
Frame_1211.csv,1084.0,1770.0,1264.7925,113.323555,1211.0,1198.0,1306.0,108.0,1.8470114,3.526306,3412,0
Frame_1212.csv,1083.0,1808.0,1263.9047,117.40381,1210.0,1197.0,1304.0,107.0,1.9550198,4.051587,3501,0
Frame_1213.csv,1077.0,1797.0,1257.8268,114.93077,1215.0,1190.0,1304.0,114.0,1.8590499,3.747507,3287,0
Frame_1214.csv,1121.0,1815.0,1280.2454,116.41819,1237.0,1211.0,1321.0,110.0,1.8219712,3.4668157,3559,0
Frame_1215.csv,1097.0,1814.0,1282.1074,116.89602,1227.0,1214.0,1332.0,118.0,1.8954204,3.830156,3357,0
Frame_1216.csv,1075.0,1799.0,1253.8671,115.92399,1201.0,1188.0,1302.0,114.0,1.9338259,4.025863,3431,0
Frame_1217.csv,1116.0,1853.0,1277.4906,125.89025,1230.0,1205.0,1314.0,109.0,1.979884,4.0424733,3601,0
Frame_1218.csv,1126.0,1854.0,1304.2699,118.99868,1253.0,1229.0,1341.0,112.0,1.9594983,3.9933145,3479,0
Frame_1219.csv,1123.0,1890.0,1285.8184,128.8215,1226.0,1213.0,1330.0,117.0,1.9977459,4.248408,3455,0
Frame_122.csv,1123.0,1725.0,1277.6057,109.27664,1238.0,1213.0,1315.0,102.0,1.7179424,2.6921349,3749,0
Frame_1220.csv,1082.0,1814.0,1279.5186,112.339264,1232.0,1209.0,1318.0,109.0,2.0149827,4.486301,3250,0
Frame_1221.csv,1074.0,1801.0,1252.559,115.40626,1199.0,1187.0,1293.0,106.0,1.9611648,4.1922083,3452,0
Frame_1222.csv,1053.0,1757.0,1222.7769,109.450226,1174.0,1162.0,1264.0,102.0,2.030362,4.689784,3401,0
Frame_1223.csv,1112.0,1817.0,1269.3969,117.35361,1213.0,1200.0,1316.0,116.0,1.8424807,3.6378136,3291,0
Frame_1224.csv,1089.0,1832.0,1253.7705,109.99151,1210.0,1188.0,1286.0,98.0,2.2110627,5.7010694,3153,0
Frame_1225.csv,1057.0,1776.0,1204.0468,113.97208,1161.0,1138.0,1250.0,112.0,2.036005,4.7932873,3307,0
Frame_1226.csv,1061.0,1831.0,1238.7408,118.7781,1184.0,1172.0,1282.0,110.0,2.0195541,4.6515336,3404,0
Frame_1227.csv,1077.0,1811.0,1227.1422,117.40557,1184.0,1161.0,1263.0,102.0,2.088782,4.951525,3231,0
Frame_1228.csv,1109.0,1823.0,1259.2985,112.68407,1210.0,1197.0,1304.0,107.0,1.9166034,4.23423,3376,0
Frame_1229.csv,1129.0,1859.0,1303.8915,129.61862,1245.0,1233.0,1306.0,73.0,2.0199971,3.6191452,4084,0
Frame_123.csv,1082.0,1704.0,1264.8513,107.642296,1222.0,1196.0,1311.0,115.0,1.6237297,2.4704728,3661,0
Frame_1230.csv,1092.0,1760.0,1275.1323,112.37191,1233.0,1207.0,1324.0,117.0,1.7092657,2.9991899,3498,0
Frame_1231.csv,1070.0,1752.0,1249.1787,113.749916,1195.0,1182.0,1295.0,113.0,1.7963942,3.2974956,3526,0
Frame_1232.csv,1093.0,1797.0,1275.1984,116.61902,1222.0,1209.0,1319.0,110.0,1.8287069,3.3820288,3620,0
Frame_1233.csv,1084.0,1820.0,1267.1038,118.79808,1212.0,1199.0,1307.0,108.0,1.9152977,3.8680866,3564,0
Frame_1234.csv,1079.0,1802.0,1260.7151,118.53475,1217.0,1192.0,1299.0,107.0,1.8936054,3.6753511,3663,0
Frame_1235.csv,1090.0,1778.0,1275.6917,113.85951,1231.0,1206.0,1322.0,116.0,1.7011087,2.854793,3667,0
Frame_1236.csv,1074.0,1755.0,1254.4767,115.264915,1211.0,1186.0,1300.0,114.0,1.7275106,2.945594,3555,0
Frame_1237.csv,1085.0,1797.0,1235.5404,115.289856,1183.0,1170.0,1274.0,104.0,2.080257,4.811576,3397,0
Frame_1238.csv,1074.0,1831.0,1254.6627,120.955986,1199.0,1186.0,1292.0,106.0,1.998146,4.271707,3545,0
Frame_1239.csv,1075.0,1828.0,1259.2053,122.320564,1201.0,1188.0,1302.0,114.0,1.8494031,3.5823839,3536,0
Frame_124.csv,1122.0,1743.0,1311.8506,110.368004,1270.0,1244.0,1351.0,107.0,1.5948459,2.1685982,4050,0
Frame_1240.csv,1102.0,1851.0,1262.5544,120.807755,1214.0,1189.0,1295.0,106.0,2.075048,4.6531363,3485,0
Frame_1241.csv,1082.0,1778.0,1231.7527,113.477585,1179.0,1167.0,1277.0,110.0,1.9245999,4.095619,3436,0
Frame_1242.csv,1092.0,1799.0,1244.3937,116.0799,1190.0,1177.0,1282.0,105.0,1.9811721,4.2642612,3414,0
Frame_1243.csv,1053.0,1761.0,1225.3711,109.823875,1186.0,1162.0,1264.0,102.0,1.9495064,4.2731957,3214,0
Frame_1244.csv,1074.0,1749.0,1223.6201,113.43323,1181.0,1157.0,1266.0,109.0,1.8599105,3.6513886,3581,0
Frame_1245.csv,1094.0,1834.0,1265.812,116.253845,1215.0,1193.0,1299.0,106.0,2.0617437,4.685308,3381,0
Frame_1246.csv,1115.0,1895.0,1295.7374,122.34449,1241.0,1218.0,1335.0,117.0,2.0287921,4.566016,3365,0
Frame_1247.csv,1098.0,1838.0,1249.6515,116.54388,1197.0,1184.0,1290.0,106.0,2.122028,5.193123,3213,0
Frame_1248.csv,1083.0,1865.0,1267.1078,122.7071,1211.0,1198.0,1305.0,107.0,2.038539,4.5915504,3452,0
Frame_1249.csv,1095.0,1846.0,1249.8394,119.81523,1194.0,1181.0,1287.0,106.0,2.0509531,4.7695475,3368,0
Frame_125.csv,1122.0,1717.0,1278.8384,108.16519,1237.0,1211.0,1321.0,110.0,1.5921217,2.252785,3786,0
Frame_1250.csv,1051.0,1788.0,1221.8162,111.62124,1172.0,1160.0,1255.0,95.0,2.0981874,5.023535,3384,0
Frame_1251.csv,1062.0,1829.0,1234.8501,115.30122,1185.0,1173.0,1269.0,96.0,2.1582172,5.3859115,3296,0
Frame_1252.csv,1053.0,1787.0,1226.0636,112.40535,1174.0,1162.0,1271.0,109.0,2.013773,4.67117,3262,0
Frame_1253.csv,1056.0,1811.0,1230.9019,116.71026,1178.0,1165.0,1268.0,103.0,2.0385008,4.7153735,3365,0
Frame_1254.csv,1054.0,1783.0,1225.1403,109.24465,1176.0,1163.0,1259.0,96.0,2.075907,4.976272,3364,0
Frame_1255.csv,1096.0,1759.0,1282.399,119.25635,1226.0,1212.0,1337.0,125.0,1.6063653,2.2701695,3797,0
Frame_1256.csv,1121.0,1801.0,1282.4607,120.95245,1237.0,1211.0,1328.0,117.0,1.8150784,3.2571828,3591,0
Frame_1257.csv,1099.0,1812.0,1284.7949,121.42245,1229.0,1216.0,1326.0,110.0,1.8436104,3.3517234,3634,0
Frame_1258.csv,1120.0,1816.0,1279.5245,121.49721,1223.0,1210.0,1319.0,109.0,1.8440341,3.4124658,3632,0
Frame_1259.csv,1113.0,1785.0,1297.207,113.147545,1246.0,1233.0,1338.0,105.0,1.7716382,3.0241277,3925,0
Frame_126.csv,1079.0,1715.0,1257.7344,109.81318,1217.0,1193.0,1292.0,99.0,1.8066673,3.100095,3832,0
Frame_1260.csv,1116.0,1763.0,1272.4264,112.73174,1230.0,1205.0,1314.0,109.0,1.7427317,3.063226,3522,0
Frame_1261.csv,1128.0,1800.0,1288.4891,119.19305,1244.0,1219.0,1330.0,111.0,1.8198329,3.2174711,3673,0
Frame_1262.csv,1124.0,1835.0,1283.899,120.783424,1240.0,1214.0,1324.0,110.0,1.8984902,3.7618446,3453,0
Frame_1263.csv,1053.0,1725.0,1225.5494,109.5862,1175.0,1163.0,1265.0,102.0,1.853365,3.5533018,3573,0
Frame_1264.csv,1109.0,1816.0,1280.7029,113.15035,1234.0,1210.0,1312.0,102.0,1.9642047,4.096596,3505,0
Frame_1265.csv,1103.0,1813.0,1260.4597,119.831474,1215.0,1190.0,1304.0,114.0,1.9022173,3.8150842,3435,0
Frame_1266.csv,1087.0,1854.0,1271.7383,122.539894,1215.0,1202.0,1310.0,108.0,2.007944,4.413773,3397,0
Frame_1267.csv,1087.0,1802.0,1269.5299,117.065735,1215.0,1202.0,1311.0,109.0,1.8538386,3.5587611,3524,0
Frame_1268.csv,1070.0,1757.0,1247.8336,111.97552,1194.0,1182.0,1294.0,112.0,1.8043914,3.3835752,3614,0
Frame_1269.csv,1089.0,1851.0,1272.8646,119.88666,1218.0,1205.0,1314.0,109.0,1.940578,4.086213,3446,0
Frame_127.csv,1089.0,1726.0,1270.2119,110.59939,1229.0,1204.0,1305.0,101.0,1.7498579,2.8942866,3740,0
Frame_1270.csv,1094.0,1813.0,1262.601,112.47651,1215.0,1192.0,1305.0,113.0,2.0107522,4.516021,3353,0
Frame_1271.csv,1104.0,1787.0,1271.0753,105.265236,1228.0,1205.0,1306.0,101.0,1.9746507,4.361693,3389,0
Frame_1272.csv,1084.0,1822.0,1255.0001,114.66348,1204.0,1181.0,1293.0,112.0,2.072534,4.8685584,3350,0
Frame_1273.csv,1082.0,1805.0,1245.7357,108.204475,1201.0,1179.0,1276.0,97.0,2.1744,5.55644,3204,0
Frame_1274.csv,1100.0,1830.0,1285.4607,128.09953,1231.0,1218.0,1266.0,48.0,2.1607575,4.154545,4094,0
Frame_1275.csv,1144.0,1735.0,1303.6646,105.31367,1263.0,1237.0,1358.0,121.0,1.4595833,1.9841045,3428,0
Frame_1276.csv,1139.0,1820.0,1319.1569,113.58872,1269.0,1245.0,1359.0,114.0,1.8173584,3.3005164,3666,0
Frame_1277.csv,1104.0,1789.0,1259.4453,117.041794,1216.0,1191.0,1305.0,114.0,1.9112338,3.8620622,3453,0
Frame_1278.csv,1101.0,1784.0,1252.9962,113.02344,1200.0,1188.0,1294.0,106.0,1.9149626,4.019312,3353,0
Frame_1279.csv,1080.0,1812.0,1262.0197,118.31638,1218.0,1193.0,1308.0,115.0,1.9344445,4.0154257,3471,0
Frame_128.csv,1135.0,1738.0,1293.5891,109.30079,1253.0,1227.0,1339.0,112.0,1.6298969,2.422273,3718,0
Frame_1280.csv,1092.0,1849.0,1292.3741,113.463455,1245.0,1221.0,1324.0,103.0,2.0011683,4.369702,3659,0
Frame_1281.csv,1109.0,1829.0,1262.8248,117.60546,1210.0,1197.0,1297.0,100.0,2.0265815,4.444814,3418,0
Frame_1282.csv,1058.0,1752.0,1232.4819,110.26823,1181.0,1168.0,1271.0,103.0,1.8506379,3.698113,3547,0
Frame_1283.csv,1062.0,1812.0,1241.1462,120.87183,1185.0,1173.0,1277.0,104.0,1.9921513,4.2437134,3535,0
Frame_1284.csv,1080.0,1778.0,1243.9313,109.37609,1199.0,1176.0,1274.0,98.0,2.1081393,4.8761168,3411,0
Frame_1285.csv,1095.0,1801.0,1262.0527,110.72559,1216.0,1194.0,1300.0,106.0,1.996919,4.328106,3478,0
Frame_1286.csv,1117.0,1848.0,1277.8652,120.18132,1220.0,1206.0,1337.0,131.0,1.837747,3.7715962,3228,0
Frame_1287.csv,1074.0,1766.0,1220.0692,111.50283,1170.0,1158.0,1252.0,94.0,2.0576668,4.723165,3446,0
Frame_1288.csv,1087.0,1809.0,1238.9766,115.55231,1185.0,1173.0,1276.0,103.0,1.9982362,4.502923,3303,0
Frame_1289.csv,1058.0,1799.0,1234.5735,114.087135,1181.0,1168.0,1279.0,111.0,1.9668839,4.462323,3330,0
Frame_129.csv,1093.0,1745.0,1289.5237,105.62605,1246.0,1222.0,1325.0,103.0,1.8560861,3.354126,3777,0
Frame_1290.csv,1088.0,1882.0,1273.677,123.51428,1216.0,1203.0,1319.0,116.0,2.0302246,4.619536,3382,0
Frame_1291.csv,1064.0,1784.0,1206.4702,111.6604,1159.0,1146.0,1240.0,94.0,2.2082188,5.6159873,3283,0
Frame_1292.csv,1069.0,1816.0,1245.5198,117.48657,1194.0,1181.0,1286.0,105.0,2.0086951,4.4505777,3388,0
Frame_1293.csv,1058.0,1804.0,1234.0278,113.58425,1192.0,1168.0,1273.75,105.75,2.0417001,4.7519045,3393,0
Frame_1294.csv,1055.0,1669.0,1186.7568,76.040955,1159.0,1148.0,1197.0,49.0,2.7035928,9.675922,2805,1
Frame_1295.csv,1146.0,1859.0,1326.6205,115.51559,1278.0,1253.0,1361.0,108.0,1.9162734,3.7951338,3540,0
Frame_1296.csv,1097.0,1767.0,1250.3739,114.08874,1197.0,1184.0,1297.0,113.0,1.8315985,3.4676368,3448,0
Frame_1297.csv,1099.0,1806.0,1252.5548,117.727196,1198.0,1185.0,1291.0,106.0,1.9542542,4.125782,3359,0
Frame_1298.csv,1079.0,1789.0,1258.7604,114.53578,1205.0,1192.0,1299.0,107.0,1.9165423,3.9493878,3424,0
Frame_1299.csv,1086.0,1781.0,1239.3195,113.88868,1195.0,1171.0,1288.0,117.0,1.883627,3.9631941,3282,0
Frame_13.csv,1217.0,1748.0,1356.0426,93.15313,1320.0,1303.0,1349.0,46.0,2.0660422,4.0797725,3848,1
Frame_130.csv,1114.0,1736.0,1285.1216,104.37787,1239.0,1216.0,1319.0,103.0,1.8235463,3.330579,3592,0
Frame_1300.csv,1047.0,1740.0,1222.6027,113.16569,1179.0,1155.0,1263.0,108.0,1.849607,3.5449748,3546,0
Frame_1301.csv,1085.0,1857.0,1269.7805,121.80491,1212.0,1199.0,1322.0,123.0,1.9405687,4.1596885,3400,0
Frame_1302.csv,1088.0,1769.0,1238.264,111.10432,1186.0,1173.0,1284.0,111.0,1.8869957,3.9616203,3374,0
Frame_1303.csv,1121.0,1880.0,1280.0919,125.58577,1224.0,1210.0,1312.0,102.0,2.0272684,4.395758,3438,0
Frame_1304.csv,1102.0,1811.0,1254.9757,115.61754,1202.0,1190.0,1289.0,99.0,1.9881012,4.229849,3599,0
Frame_1305.csv,1080.0,1827.0,1258.6299,116.41596,1206.0,1194.0,1293.0,99.0,2.0145612,4.5160775,3378,0
Frame_1306.csv,1051.0,1780.0,1229.3044,120.052795,1173.0,1160.0,1269.0,109.0,1.9464685,3.899987,3534,0
Frame_1307.csv,1051.0,1739.0,1221.7018,107.741615,1172.0,1160.0,1262.0,102.0,1.9261318,4.0830183,3471,0
Frame_1308.csv,1090.0,1837.0,1241.4027,117.7953,1188.0,1175.0,1272.0,97.0,2.1095536,4.9994407,3422,0
Frame_1309.csv,1073.0,1752.0,1221.8018,112.11046,1169.0,1156.0,1265.0,109.0,1.8623439,3.6605158,3687,0
Frame_131.csv,1079.0,1716.0,1253.6414,103.49092,1218.0,1193.0,1292.0,99.0,1.9113618,3.882071,3430,0
Frame_1310.csv,1048.0,1775.0,1223.2499,115.088745,1169.0,1157.0,1265.0,108.0,1.9422697,4.188638,3360,0
Frame_1311.csv,1068.0,1775.0,1245.8661,113.531075,1193.0,1180.0,1285.0,105.0,1.8476382,3.6018455,3560,0
Frame_1312.csv,1051.0,1796.0,1222.7194,112.83084,1172.0,1160.0,1262.0,102.0,2.1353154,5.3167076,3199,0
Frame_1313.csv,1054.0,1830.0,1230.8861,118.972466,1175.0,1163.0,1272.0,109.0,2.03765,4.7555957,3340,0
Frame_1314.csv,1075.0,1802.0,1255.1028,115.74761,1212.0,1187.0,1301.0,114.0,1.914273,4.069562,3378,0
Frame_1315.csv,1055.0,1809.0,1228.442,114.22192,1177.0,1165.0,1260.0,95.0,2.123466,5.146071,3430,0
Frame_1316.csv,1097.0,1838.0,1249.2285,117.11419,1196.0,1183.0,1289.0,106.0,2.0763915,4.959668,3361,0
Frame_1317.csv,1031.0,1781.0,1201.2812,113.894806,1159.0,1136.0,1241.0,105.0,2.0861938,5.027039,3244,0
Frame_1318.csv,1091.0,1801.0,1241.6364,111.822044,1189.0,1177.0,1281.0,104.0,1.9652594,4.3997808,3464,0
Frame_1319.csv,1097.0,1847.0,1250.0454,117.0802,1196.0,1183.0,1296.0,113.0,2.027688,4.835547,3281,0
Frame_132.csv,1100.0,1723.0,1247.1604,106.68504,1200.0,1187.0,1270.0,83.0,1.9524828,3.9136086,3636,0
Frame_1320.csv,1060.0,1769.0,1206.0272,111.267296,1165.0,1142.0,1248.0,106.0,2.099209,5.2082734,3181,0
Frame_1321.csv,1068.0,1806.0,1227.2496,110.24196,1185.0,1163.0,1251.0,88.0,2.329171,6.2924213,3172,0
Frame_1322.csv,1061.0,1813.0,1207.4723,115.375694,1166.0,1143.0,1236.0,93.0,2.2526317,5.8852205,3268,0
Frame_1323.csv,1068.0,1885.0,1250.5525,120.95246,1205.0,1180.0,1293.75,113.75,2.1231866,5.3857,3267,0
Frame_1324.csv,1065.0,1820.0,1238.5812,112.43612,1188.0,1176.0,1287.0,111.0,2.0260856,4.8530154,3299,0
Frame_1325.csv,1066.0,1667.0,1200.1317,67.769356,1177.0,1163.0,1201.0,38.0,2.7538033,11.105424,3396,1
Frame_1326.csv,1171.0,1678.0,1323.9254,73.96571,1301.0,1285.0,1330.0,45.0,2.224824,5.6902146,3262,1
Frame_1327.csv,1104.0,1800.0,1228.4034,111.17702,1191.0,1177.0,1216.0,39.0,2.9390976,8.856644,3067,1
Frame_1328.csv,1070.0,1725.0,1247.5476,111.90654,1207.0,1183.0,1281.0,98.0,1.8221589,3.2261024,3735,0
Frame_1329.csv,1093.0,1770.0,1248.2476,116.08516,1203.0,1179.0,1291.0,112.0,1.8531116,3.554299,3461,0
Frame_133.csv,1118.0,1736.0,1267.7148,108.51554,1221.0,1208.0,1293.0,85.0,1.8725832,3.4542708,3748,0
Frame_1330.csv,1129.0,1869.0,1326.0875,127.145035,1278.0,1251.0,1375.0,124.0,1.7685605,2.993641,3632,0
Frame_1331.csv,1093.0,1770.0,1244.139,112.34009,1191.0,1179.0,1291.0,112.0,1.8597044,3.74306,3298,0
Frame_1332.csv,1134.0,1840.0,1317.8762,117.834885,1263.0,1239.0,1366.0,127.0,1.763709,3.1306827,3650,0
Frame_1333.csv,1069.0,1826.0,1249.0309,123.34553,1193.0,1180.0,1278.0,98.0,1.9891024,4.097737,3606,0
Frame_1334.csv,1073.0,1764.0,1245.7344,106.709946,1199.0,1186.0,1284.0,98.0,2.0012891,4.5789995,3267,0
Frame_1335.csv,1092.0,1767.0,1244.8245,113.037964,1202.0,1178.0,1290.0,112.0,1.8301456,3.586669,3528,0
Frame_1336.csv,1088.0,1777.0,1240.1055,117.233315,1186.0,1173.0,1277.0,104.0,1.8720928,3.5992386,3675,0
Frame_1337.csv,1053.0,1798.0,1243.5018,111.739235,1196.0,1174.0,1278.0,104.0,2.0843904,4.8758183,3338,0
Frame_1338.csv,1098.0,1816.0,1252.7101,117.906944,1198.0,1185.0,1298.0,113.0,1.9347214,4.078819,3424,0
Frame_1339.csv,1079.0,1845.0,1263.2693,123.231735,1205.0,1193.0,1307.0,114.0,1.9170028,3.9040902,3563,0
Frame_134.csv,1168.0,1783.0,1329.7069,122.770294,1278.0,1264.0,1365.0,101.0,1.6442283,1.9673139,4382,0
Frame_1340.csv,1126.0,1844.0,1283.8167,118.154495,1229.0,1216.0,1326.0,110.0,1.9133681,3.964365,3535,0
Frame_1341.csv,1112.0,1873.0,1285.677,114.52794,1237.0,1214.0,1330.0,116.0,2.1203315,5.315028,3175,0
Frame_1342.csv,1062.0,1827.0,1238.976,115.2683,1197.0,1172.0,1283.0,111.0,2.0855248,5.1520925,3138,0
Frame_1343.csv,1083.0,1815.0,1231.4279,115.9013,1180.0,1167.0,1263.0,96.0,2.1164763,5.0267334,3430,0
Frame_1344.csv,1099.0,1872.0,1256.8394,124.28368,1199.0,1186.0,1299.0,113.0,2.0549893,4.743845,3363,0
Frame_1345.csv,1112.0,1901.0,1285.8274,117.97558,1237.0,1213.0,1330.0,117.0,2.1192155,5.363748,3176,0
Frame_1346.csv,1049.0,1792.0,1221.0944,114.56193,1170.0,1158.0,1252.0,94.0,2.0833743,4.8473396,3434,0
Frame_1347.csv,1065.0,1833.0,1240.5747,117.59541,1189.0,1177.0,1274.0,97.0,2.0890164,4.980349,3360,0
Frame_1348.csv,1064.0,1817.0,1238.0786,113.95632,1187.0,1175.0,1279.0,104.0,2.0766706,5.043526,3254,0
Frame_1349.csv,1047.0,1780.0,1212.4629,108.84231,1167.0,1155.0,1242.0,87.0,2.1854107,5.539205,3340,0
